Repository: ELKARKAFIDouaa/mof-co2-photoreduction-uq

# Uncertainty-aware machine learning for photocatalytic CO₂ reduction over MOFs

Code and data accompanying the paper:

## Overview

Experimental data on photocatalytic CO₂ reduction over metal–organic frameworks (MOFs) are scattered across the literature, heterogeneous, and not available in any public dataset. This repository contains everything needed to reproduce the study:

1. **An NLP pipeline** that extracts structured experimental records from article PDFs, with a validation layer (precision, recall, F1 against a manually annotated gold set).
2. **A curated dataset** of 316 entries × 40 variables extracted from 83 publications.
3. **A benchmark** of 8 regression and 5 classification models, evaluated on both accuracy (MAE, RMSE, R²; F1, AUC) and uncertainty calibration (ECE, log-likelihood, log-loss).
4. **SHAP interpretation** of the best tree-based model.
5. **A preliminary active-learning simulation** (UCB, EI, PI versus random selection) using a Gaussian process surrogate. This is a proof of concept on the literature dataset, not a validated discovery campaign.

## Dataset

`data/curated/dataset.csv` contains one row per experiment (a MOF × reaction-conditions combination).

- **Size:** 316 entries, 40 variables, 83 publications. The regression task uses the 263 entries with a reported production rate.
- **Variable groups:** MOF, structure, electronic properties, reaction conditions, performance, stability, target.
- **Target:** production rate (µmol g⁻¹ h⁻¹), modelled as log(1 + rate).
- **Missing values:** variables with more than 60 % missing values were excluded from modelling (24 of 40 variables retained). An empty value is not always missing: for example, co-catalyst loading is recorded as 0 when no co-catalyst is used, and treated as missing only when a co-catalyst is present but its loading is not reported.
- **Provenance:** each record carries the DOI of its source publication.

A data dictionary describing every variable (name, type, unit, % missing, retained or excluded) is given in `data/curated/DATA_DICTIONARY.md`.

## NLP pipeline

The pipeline in `src/nlp/` turns PDFs into structured records in six layers: ingestion, preprocessing, extraction (regular expressions, gazetteers, linguistic rules, tables), normalisation, merging and output/validation. Each extracted value keeps its method and a pointer to its source.

To re-run it, place the PDFs in `data/raw/pdfs/` (not distributed) and run:

```bash
python -m src.nlp.pipeline
```

**Source articles.** The original PDFs are not redistributed because of publisher copyright. `data/raw/papers_doi.csv` lists the DOIs of all 83 publications. Free-text sentences from the articles are not included in the released dataset.

## Headline results

Values below are those reported in the manuscript; regenerate them with `notebooks/04_benchmark_models.ipynb`.

| Task | Result |
|---|---|
| Regression, best R² | GPR (Matérn), R² = [0.715], ECE = [0.083] |
| Regression, best MAE | XGBoost, MAE = [0.867] |
| Regression, best calibration | Ridge, ECE = [0.032] (R² ≈ [0.59]) |
| Classification | [LightGBM], F1 macro = [0.715], ECE = [0.055] |

Accuracy and calibration did not rank the models in the same way. All models were under-confident (prediction intervals wider than necessary). Metrics are computed on out-of-fold predictions from 5-fold cross-validation.

File: data/nlp output/dataset.json (part 1 of 14)
[
  {
    "refcode": "1-s2.0-S0925838823046509-main",
    "doi": "10.1016/j.jallcom.2023.173347",
    "mof": {
      "nom": "TiCIS25",
      "famille": "autre",
      "metal": "Ti",
      "etat_oxydation": 4,
      "ligand": "2-aminoBDC",
      "groupe_fonctionnel": "-NH2",
      "sites_metalliques_ouverts": true,
      "type_structure": "heterojunction"
    },
    "cocatalyseur": {
      "type": "CdIn2S4",
      "charge_pct": null
    },
    "conditions_reaction": {
      "source_lumiere": "xenon_300W",
      "longueur_onde_nm": 400,
      "intensite_mW_cm2": null,
      "agent_sacrificiel": "none",
      "solvant": "H2O",
      "concentration_catalyseur_g_L": 0.1,
      "pression_CO2_bar": null,
      "temperature_C": null,
      "duree_irradiation_h": null,
      "atmosphere": "air"
    },
    "proprietes_structurales": {
      "BET_m2_g": null,
      "volume_pores_cm3_g": null,
      "PLD_angstrom": null,
      "void_fraction": null
    },
    "proprietes_electroniques": {
      "band_gap_eV": 2.25,
      "HOMO_eV_vs_NHE": 0.99,
      "LUMO_eV_vs_NHE": -1.26,
      "absorption_visible": true
    },
    "performance": {
      "produit_majoritaire": "CO",
      "taux_production_umol_g_h": 27.5,
      "type_taux": "moyen",
      "selectivite_pct": null,
      "AQE_pct": null,
      "TON": null,
      "H2_concurrent_umol_g_h": null
    },
    "stabilite_photocatalytique": {
      "nombre_cycles": 4,
      "duree_totale_h": null,
      "retention_pct": 92.2,
      "caracterisation_post": "PXRD_intact"
    },
    "qualite": {
      "features_manquantes": [
        "BET",
        "volume_pores",
        "PLD",
        "void_fraction",
        "AQE",
        "TON",
        "H2_concurrent"
      ],
      "notes": "Performance pour la reduction CO2 (photo-reduction) mentionnee mais non detaillee pour tous les echantillons. Taux de CO obtenu a partir de la figure 10b. Heterojonction creuse Ti3+-TiOx/CdIn2S4."
    }
  },
  {
    "refcode": "1-s2.0-S0925838823046509-main",
    "doi": "10.1016/j.jallcom.2023.173347",
    "mof": {
      "nom": "Ti-MOF",
      "famille": "MIL",
      "metal": "Ti",
      "etat_oxydation": 4,
      "ligand": "2-aminoBDC",
      "groupe_fonctionnel": "-NH2",
      "sites_metalliques_ouverts": null,
      "type_structure": "pristine"
    },
    "cocatalyseur": {
      "type": "none",
      "charge_pct": null
    },
    "conditions_reaction": {
      "source_lumiere": "xenon_300W",
      "longueur_onde_nm": 400,
      "intensite_mW_cm2": null,
      "agent_sacrificiel": "methanol",
      "solvant": "H2O/CH3OH",
      "concentration_catalyseur_g_L": 0.5,
      "pression_CO2_bar": 1,
      "temperature_C": null,
      "duree_irradiation_h": null,
      "atmosphere": "CO2_pur"
    },
    "proprietes_structurales": {
      "BET_m2_g": null,
      "volume_pores_cm3_g": null,
      "PLD_angstrom": null,
      "void_fraction": null
    },
    "proprietes_electroniques": {
      "band_gap_eV": null,
      "HOMO_eV_vs_NHE": null,
      "LUMO_eV_vs_NHE": null,
      "absorption_visible": null
    },
    "performance": {
      "produit_majoritaire": "CO",
      "taux_production_umol_g_h": 13.1,
      "type_taux": "moyen",
      "selectivite_pct": null,
      "AQE_pct": null,
      "TON": null,
      "H2_concurrent_umol_g_h": null
    },
    "stabilite_photocatalytique": {
      "nombre_cycles": null,
      "duree_totale_h": null,
      "retention_pct": null,
      "caracterisation_post": null
    },
    "qualite": {
      "features_manquantes": [
        "band_gap",
        "BET",
        "PLD",
        "selectivite",
        "AQE"
      ],
      "notes": "Taux de CO extrait de la figure 10b: 13.1 μmol/g/h (base sur inset figure 10b: Ti-MOF ~2.1 fois moins que TiCIS25 soit 27.5/2.1 ≈ 13.1). Performance pour la reduction CO2."
    }
  },
  {
    "refcode": "1-s2.0-S0925838823046509-main",
    "doi": "10.1016/j.jallcom.2023.173347",
    "mof": {
      "nom": "CIS",
      "famille": "autre",
      "metal": "Cd/In",
      "etat_oxydation": null,
      "ligand": "none",
      "groupe_fonctionnel": "",
      "sites_metalliques_ouverts": null,
      "type_structure": "pristine"
    },
    "cocatalyseur": {
      "type": "none",
      "charge_pct": null
    },
    "conditions_reaction": {
      "source_lumiere": "xenon_300W",
      "longueur_onde_nm": 400,
      "intensite_mW_cm2": null,
      "agent_sacrificiel": "methanol",
      "solvant": "H2O/CH3OH",
      "concentration_catalyseur_g_L": 0.5,
      "pression_CO2_bar": 1,
      "temperature_C": null,
      "duree_irradiation_h": null,
      "atmosphere": "CO2_pur"
    },
    "proprietes_structurales": {
      "BET_m2_g": null,
      "volume_pores_cm3_g": null,
      "PLD_angstrom": null,
      "void_fraction": null
    },
    "proprietes_electroniques": {
      "band_gap_eV": 2.25,
      "HOMO_eV_vs_NHE": 0.99,
      "LUMO_eV_vs_NHE": -1.26,
      "absorption_visible": true
    },
    "performance": {
      "produit_majoritaire": "CO",
      "taux_production_umol_g_h": 19.6,
      "type_taux": "moyen",
      "selectivite_pct": null,
      "AQE_pct": null,
      "TON": null,
      "H2_concurrent_umol_g_h": null
    },
    "stabilite_photocatalytique": {
      "nombre_cycles": null,
      "duree_totale_h": null,
      "retention_pct": null,
      "caracterisation_post": null
    },
    "qualite": {
      "features_manquantes": [
        "BET",
        "PLD",
        "selectivite",
        "AQE",
        "TON"
      ],
      "notes": "Taux de CO extrait de la figure 10b: 19.6 μmol/g/h (base sur inset figure 10b: CIS ~1.4 fois moins que TiCIS25 soit 27.5/1.4 ≈ 19.6). CdIn2S4 (CIS) est un sulfure ternaire, pas un MOF."
    }
  },
  {
    "refcode": "1-s2.0-S0926337318301760-main",
    "doi": "10.1016/j.apcatb.2018.02.055",
    "mof": {
      "nom": "Rh-PMOF-1",
      "famille": "PCN",
      "metal": "Zr",
      "etat_oxydation": 4,
      "ligand": "TCPP",
      "groupe_fonctionnel": "",
      "sites_metalliques_ouverts": true,
      "type_structure": "pristine"
    },
    "cocatalyseur": {
      "type": "Rh",
      "charge_pct": null
    },
    "conditions_reaction": {
      "source_lumiere": "xenon_300W",
      "longueur_onde_nm": 400,
      "intensite_mW_cm2": null,
      "agent_sacrificiel": "TEOA",
      "solvant": "MeCN/H2O",
      "concentration_catalyseur_g_L": 2,
      "pression_CO2_bar": 1.013,
      "temperature_C": null,
      "duree_irradiation_h": 18,
      "atmosphere": "CO2_pur"
    },
    "proprietes_structurales": {
      "BET_m2_g": 3015,
      "volume_pores_cm3_g": 1.42,
      "PLD_angstrom": 19,
      "void_fraction": 0.79,
      "notes": "PLD estime a 1.9 nm (19 Angstrom) d'apres les canaux 1.9x1.9 nm^2"
    },
    "proprietes_electroniques": {
      "band_gap_eV": 2.7,
      "HOMO_eV_vs_NHE": null,
      "LUMO_eV_vs_NHE": -0.57,
      "absorption_visible": true
    },
    "performance": {
      "produit_majoritaire": "HCOOH",
      "taux_production_umol_g_h": 33.9,
      "type_taux": "cumulatif",
      "selectivite_pct": 99,
      "AQE_pct": null,
      "TON": 6.1,
      "H2_concurrent_umol_g_h": null
    },
    "stabilite_photocatalytique": {
      "nombre_cycles": 3,
      "duree_totale_h": 54,
      "retention_pct": 100,
      "caracterisation_post": "PXRD_intact"
    },
    "qualite": {
      "features_manquantes": [
        "AQE",
        "H2_concurrent",
        "intensite_lumiere"
      ],
      "notes": "TON = 6.1 μmol HCOO-/μmol cat. Taux production: 6.1 μmol/μmol cat sur 18h. Avec masse molaire approx 5000 g/mol, 10mg cat = 2e-6 mol, 6.1*2 = 12.2 μmol HCOO- sur 18h = 0.678 μmol/h, divise par 0.01g = 67.8 μmol/g/h. Valeur re-calculee. Le papier donne 6.1 μmol/μmol cat (pas en μmol/g/h)."
    }
  },
  {
    "refcode": "1-s2.0-S1005030223001925-main",
    "doi": "10.1016/j.jmst.2023.03.003",
    "mof": {
      "nom": "MOF-BiOBr",
      "famille": "autre",
      "metal": "Bi",
      "etat_oxydation": 3,
      "ligand": "BTC",
      "groupe_fonctionnel": "",
      "sites_metalliques_ouverts": null,
      "type_structure": "MOF-derived"
    },
    "cocatalyseur": {
      "type": "none",
      "charge_pct": null
    },
    "conditions_reaction": {
      "source_lumiere": "xenon_300W",
      "longueur_onde_nm": 420,
      "intensite_mW_cm2": null,
      "agent_sacrificiel": "none",
      "solvant": "H2O",
      "concentration_catalyseur_g_L": null,
      "pression_CO2_bar": 1.013,
      "temperature_C": null,
      "duree_irradiation_h": null,
      "atmosphere": "CO2_H2O"
    },
    "proprietes_structurales": {
      "BET_m2_g": 16.29,
      "volume_pores_cm3_g": null,
      "PLD_angstrom": null,
      "void_fraction": null
    },
    "proprietes_electroniques": {
      "band_gap_eV": 2.87,
      "HOMO_eV_vs_NHE": 2.6,
      "LUMO_eV_vs_NHE": -0.27,
      "absorption_visible": true
    },
    "performance": {
      "produit_majoritaire": "CO",
      "taux_production_umol_g_h": 19.05,
      "type_taux": "moyen",
      "selectivite_pct": null,
      "AQE_pct": null,
      "TON": null,
      "H2_concurrent_umol_g_h": null
    },
    "stabilite_photocatalytique": {
      "nombre_cycles": null,
      "duree_totale_h": null,
      "retention_pct": null,
      "caracterisation_post": null
    },
    "qualite": {
      "features_manquantes": [
        "volume_pores",
        "PLD",
        "void_fraction",
        "selectivite",
        "AQE",
        "TON",
        "H2_concurrent",
        "concentration_catalyseur"
      ],
      "notes": "MOF-BiOBr derive de CAU-17 (Bi-MOF). BiOBr n'est pas un MOF mais derive de MOF. Taux de CO extrait de la figure 6a."
    }
  },
  {
    "refcode": "1-s2.0-S1005030223001925-main",
    "doi": "10.1016/j.jmst.2023.03.003",
    "mof": {
      "nom": "MCS",
      "famille": "autre",
      "metal": "Mn/Cd",
      "etat_oxydation": null,
      "ligand": "none",
      "groupe_fonctionnel": "",
      "sites_metalliques_ouverts": null,
      "type_structure": "pristine"
    },
    "cocatalyseur": {
      "type": "none",
      "charge_pct": null
    },
    "conditions_reaction": {
      "source_lumiere": "xenon_300W",
      "longueur_onde_nm": 420,
      "intensite_mW_cm2": null,
      "agent_sacrificiel": "none",
      "solvant": "H2O",
      "concentration_catalyseur_g_L": null,
      "pression_CO2_bar": 1.013,
      "temperature_C": null,
      "duree_irradiation_h": null,
      "atmosphere": "CO2_H2O"
    },
    "proprietes_structurales": {
      "BET_m2_g": null,
      "volume_pores_cm3_g": null,
      "PLD_angstrom": null,
      "void_fraction": null
    },
    "proprietes_electroniques": {
      "band_gap_eV": 2.21,
      "HOMO_eV_vs_NHE": 1.72,
      "LUMO_eV_vs_NHE": -0.49,
      "absorption_visible": true
    },
    "performance": {
      "produit_majoritaire": "CO",
      "taux_production_umol_g_h": 12.43,
      "type_taux": "moyen",
      "selectivite_pct": null,
      "AQE_pct": null,
      "TON": null,
      "H2_concurrent_umol_g_h": null
    },
    "stabilite_photocatalytique": {
      "nombre_cycles": null,
      "duree_totale_h": null,
      "retention_pct": null,
      "caracterisation_post": null
    },
    "qualite": {
      "features_manquantes": [
        "BET",
        "volume_pores",
        "PLD",
        "void_fraction",
        "selectivite",
        "AQE",
        "TON",
        "H2_concurrent",
        "concentration_catalyseur"
      ],
      "notes": "MCS = Mn0.2Cd0.8S, solution solide, pas un MOF. Taux de CO extrait de la figure 6a."
    }
  },
  {
    "refcode": "1-s2.0-S1005030223001925-main",
    "doi": "10.1016/j.jmst.2023.03.003",
    "mof": {
      "nom": "40%MOF-BiOBr/MCS",
      "famille": "autre",
      "metal": "Bi/Mn/Cd",
      "etat_oxydation": null,
      "ligand": "BTC",
      "groupe_fonctionnel": "",
      "sites_metalliques_ouverts": null,
      "type_structure": "heterojunction"
    },
    "cocatalyseur": {
      "type": "none",
      "charge_pct": null
    },
    "conditions_reaction": {
      "source_lumiere": "xenon_300W",
      "longueur_onde_nm": 420,
      "intensite_mW_cm2": null,
      "agent_sacrificiel": "none",
      "solvant": "H2O",
      "concentration_catalyseur_g_L": null,
      "pression_CO2_bar": 1.013,
      "temperature_C": null,
      "duree_irradiation_h": null,
      "atmosphere": "CO2_H2O"
    },
    "proprietes_structurales": {
      "BET_m2_g": null,
      "volume_pores_cm3_g": null,
      "PLD_angstrom": null,
      "void_fraction": null
    },
    "proprietes_electroniques": {
      "band_gap_eV": null,
      "HOMO_eV_vs_NHE": null,
      "LUMO_eV_vs_NHE": null,
      "absorption_visible": true
    },
    "performance": {
      "produit_majoritaire": "CO",
      "taux_production_umol_g_h": 60.59,
      "type_taux": "moyen",
      "selectivite_pct": null,
      "AQE_pct": null,
      "TON": null,
      "H2_concurrent_umol_g_h": null
    },
    "stabilite_photocatalytique": {
      "nombre_cycles": 7,
      "duree_totale_h": null,
      "retention_pct": null,
      "caracterisation_post": "PXRD_intact"
    },
    "qualite": {
      "features_manquantes": [
        "band_gap",
        "BET",
        "volume_pores",
        "PLD",
        "void_fraction",
        "selectivite",
        "AQE",
        "TON",
        "H2_concurrent",
        "concentration_catalyseur"
      ],
      "notes": "Performance optimale pour 40% MOF-BiOBr/MCS. Taux de CO extrait de la figure 6a. Heterojonction S-scheme."
    }
  },
  {
    "refcode": "Han2023_AdvSci",
    "doi": "10.1002/advs.202300797",
    "mof": {
      "nom": "H-Co3O4/In2O3",
      "famille": "MOF-derived",
      "metal": "Co/In",
      "etat_oxydation": null,
      "ligand": "",
      "groupe_fonctionnel": "",
      "sites_metalliques_ouverts": null,
      "type_structure": "MOF-derived"
    },
    "cocatalyseur": {
      "type": "none",
      "charge_pct": null
    },
    "conditions_reaction": {
      "source_lumiere": "xenon_300W",
      "longueur_onde_nm": null,
      "intensite_mW_cm2": null,
      "agent_sacrificiel": "TEOA",
      "solvant": "MeCN/H2O",
      "concentration_catalyseur_g_L": null,
      "pression_CO2_bar": 1.013,
      "temperature_C": null,
      "duree_irradiation_h": 2,
      "atmosphere": "CO2_pur"
    },
    "proprietes_structurales": {
      "BET_m2_g": null,
      "volume_pores_cm3_g": null,
      "PLD_angstrom": null,
      "void_fraction": null
    },
    "proprietes_electroniques": {
      "band_gap_eV": 1.86,
      "HOMO_eV_vs_NHE": 1.13,
      "LUMO_eV_vs_NHE": -0.73,
      "absorption_visible": true
    },
    "performance": {
      "produit_majoritaire": "CO",
      "taux_production_umol_g_h": 4828.0,
      "type_taux": "moyen",
      "selectivite_pct": 80.0,
      "AQE_pct": 0.59,
      "TON": null,
      "H2_concurrent_umol_g_h": null
    },
    "stabilite_photocatalytique": {
      "nombre_cycles": 6,
      "duree_totale_h": null,
      "retention_pct": null,
      "caracterisation_post": null
    },
    "qualite": {
      "features_manquantes": [
        "BET",
        "TON",
        "stabilite_post_mortem"
      ],
      "notes": ""
    }
  },
  {
    "refcode": "Dong2021_SSRN",
    "doi": "10.1016/j.cej.2021.xxxxxx",
    "mof": {
      "nom": "Co-MOF/Cu2O",
      "famille": "autre",
      "metal": "Co/Cu",
      "etat_oxydation": null,
      "ligand": "TMTA/bidb",
      "groupe_fonctionnel": "",
      "sites_metalliques_ouverts": null,
      "type_structure": "heterojunction"
    },
    "cocatalyseur": {
      "type": "none",
      "charge_pct": null
    },
    "conditions_reaction": {
      "source_lumiere": "xenon_300W",
      "longueur_onde_nm": 420,
      "intensite_mW_cm2": null,
      "agent_sacrificiel": "none",
      "solvant": "H2O",
      "concentration_catalyseur_g_L": null,
      "pression_CO2_bar": 1.013,
      "temperature_C": null,
      "duree_irradiation_h": 4,
      "atmosphere": "CO2_pur"
    },
    "proprietes_structurales": {
      "BET_m2_g": null,
      "volume_pores_cm3_g": null,
      "PLD_angstrom": null,
      "void_fraction": null
    },
    "proprietes_electroniques": {
      "band_gap_eV": null,
      "HOMO_eV_vs_NHE": null,
      "LUMO_eV_vs_NHE": null,
      "absorption_visible": true
    },
    "performance": {
      "produit_majoritaire": "CO",
      "taux_production_umol_g_h": 3.825,
      "type_taux": "moyen",
      "selectivite_pct": 100.0,
      "AQE_pct": null,
      "TON": null,
      "H2_concurrent_umol_g_h": null
    },
    "stabilite_photocatalytique": {
      "nombre_cycles": 3,
      "duree_totale_h": null,
      "retention_pct": null,
      "caracterisation_post": "PXRD_intact"
    },
    "qualite": {
      "features_manquantes": [
        "BET",
        "band_gap",
        "AQE"
      ],
      "notes": ""
    }
  },
  {
    "refcode": "Liu2024_ChemEngJ",
    "doi": "10.1016/j.cej.2024.149855",
    "mof": {
      "nom": "CuO@In2O3",
      "famille": "MOF-derived",
      "metal": "Cu/In",
      "etat_oxydation": null,
      "ligand": "",
      "groupe_fonctionnel": "",
      "sites_metalliques_ouverts": null,
      "type_structure": "MOF-derived"
    },
    "cocatalyseur": {
      "type": "none",
      "charge_pct": null
    },
    "conditions_reaction": {
      "source_lumiere": "visible",
      "longueur_onde_nm": null,
      "intensite_mW_cm2": null,
      "agent_sacrificiel": "none",
      "solvant": "H2O",
      "concentration_catalyseur_g_L": null,
      "pression_CO2_bar": 1.013,
      "temperature_C": null,
      "duree_irradiation_h": 5,
      "atmosphere": "CO2_pur"
    },
    "proprietes_structurales": {
      "BET_m2_g": null,
      "volume_pores_cm3_g": null,
      "PLD_angstrom": null,
      "void_fraction": null
    },
    "proprietes_electroniques": {
      "band_gap_eV": null,
      "HOMO_eV_vs_NHE": null,
      "LUMO_eV_vs_NHE": null,
      "absorption_visible": true
    },
    "performance": {
      "produit_majoritaire": "CO",
      "taux_production_umol_g_h": 500.46,
      "type_taux": "moyen",
      "selectivite_pct": 81.0,
      "AQE_pct": 2.12,
      "TON": null,
      "H2_concurrent_umol_g_h": null
    },
    "stabilite_photocatalytique": {
      "nombre_cycles": 4,
      "duree_totale_h": null,
      "retention_pct": 97.84,
      "caracterisation_post": "PXRD_intact"
    },
    "qualite": {
      "features_manquantes": [
        "BET",
        "band_gap",
        "TON"
      ],
      "notes": ""
    }
  },
  {
    "refcode": "Zhao2022_ChinJCatal",
    "doi": "10.1016/S1872-2067(22)64115-9",
    "mof": {
      "nom": "50CN/Fe-MOF",
      "famille": "autre",
      "metal": "Fe",
      "etat_oxydation": null,
      "ligand": "BDC",
      "groupe_fonctionnel": "",
      "sites_metalliques_ouverts": null,
      "type_structure": "heterojunction"
    },
    "cocatalyseur": {
      "type": "none",
      "charge_pct": null
    },
    "conditions_reaction": {
      "source_lumiere": "xenon_300W",
      "longueur_onde_nm": null,
      "intensite_mW_cm2": null,
      "agent_sacrificiel": "none",
      "solvant": "H2O",
      "concentration_catalyseur_g_L": null,
      "pression_CO2_bar": 1.013,
      "temperature_C": null,
      "duree_irradiation_h": 6,
      "atmosphere": "CO2_pur"
    },
    "proprietes_structurales": {
      "BET_m2_g": 203.47,
      "volume_pores_cm3_g": 0.459,
      "PLD_angstrom": null,
      "void_fraction": null
    },
    "proprietes_electroniques": {
      "band_gap_eV": 2.86,
      "HOMO_eV_vs_NHE": 1.6,
      "LUMO_eV_vs_NHE": -1.26,
      "absorption_visible": true
    },
    "performance": {
      "produit_majoritaire": "CO",
      "taux_production_umol_g_h": 3.195,
      "type_taux": "moyen",
      "selectivite_pct": null,
      "AQE_pct": 0.18,
      "TON": null,
      "H2_concurrent_umol_g_h": 0.0
    },
    "stabilite_photocatalytique": {
      "nombre_cycles": 5,
      "duree_totale_h": 30,
      "retention_pct": null,
      "caracterisation_post": "PXRD_intact"
    },
    "qualite": {
      "features_manquantes": [
        "selectivite",
        "TON",
        "PLD"
      ],
      "notes": ""
    }
  },
  {
    "refcode": "1-s2.0-S0925838823046509-main",
    "doi": "10.1016/j.jallcom.2023.173347",
    "mof": {
      "nom": "TiCIS25",
      "famille": "autre",
      "metal": "Ti",
      "etat_oxydation": 4,
      "ligand": "2-aminoBDC",
      "groupe_fonctionnel": "-NH2",
      "sites_metalliques_ouverts": true,
      "type_structure": "MOF-derived"
    },
    "cocatalyseur": {
      "type": "none",
      "charge_pct": null
    },
    "conditions_reaction": {
      "source_lumiere": "xenon_300W",
      "longueur_onde_nm": 400,
      "intensite_mW_cm2": null,
      "agent_sacrificiel": "none",
      "solvant": "H2O",
      "concentration_catalyseur_g_L": 0.1,
      "pression_CO2_bar": null,
      "temperature_C": null,
      "duree_irradiation_h": 1,
      "atmosphere": "air"
    },
    "proprietes_structurales": {
      "BET_m2_g": null,
      "volume_pores_cm3_g": null,
      "PLD_angstrom": null,
      "void_fraction": null
    },
    "proprietes_electroniques": {
      "band_gap_eV": 2.25,
      "HOMO_eV_vs_NHE": 0.99,
      "LUMO_eV_vs_NHE": -1.26,
      "absorption_visible": true
    },
    "performance": {
      "produit_majoritaire": "CO",
      "taux_production_umol_g_h": 27.5,
      "type_taux": "moyen",
      "selectivite_pct": null,
      "AQE_pct": null,
      "TON": null,
      "H2_concurrent_umol_g_h": null
    },
    "stabilite_photocatalytique": {
      "nombre_cycles": 4,
      "duree_totale_h": null,
      "retention_pct": 92.2,
      "caracterisation_post": "PXRD_intact"
    },
    "qualite": {
      "features_manquantes": [
        "BET",
        "PLD",
        "AQE",
        "selectivite"
      ],
      "notes": "Degradation RhB aussi etudiee, mais CO2 reduction rapportee avec taux 27.5 umol/g/h"
    }
  },
  {
    "refcode": "1-s2.0-S0926337318301760-main",
    "doi": "10.1016/j.apcatb.2018.02.055",
    "mof": {
      "nom": "Rh-PMOF-1(Zr)",
      "famille": "PCN",
      "metal": "Zr",
      "etat_oxydation": 4,
      "ligand": "TCPP",
      "groupe_fonctionnel": "none",
      "sites_metalliques_ouverts": true,
      "type_structure": "pristine"
    },
    "cocatalyseur": {
      "type": "none",
      "charge_pct": null
    },
    "conditions_reaction": {
      "source_lumiere": "xenon_300W",
      "longueur_onde_nm": 400,
      "intensite_mW_cm2": null,
      "agent_sacrificiel": "TEOA",
      "solvant": "MeCN",
      "concentration_catalyseur_g_L": 2,
      "pression_CO2_bar": 1.013,
      "temperature_C": null,
      "duree_irradiation_h": 18,
      "atmosphere": "CO2_pur"
    },
    "proprietes_structurales": {
      "BET_m2_g": 3015,
      "volume_pores_cm3_g": 1.42,
      "PLD_angstrom": null,
      "void_fraction": 0.79
    },
    "proprietes_electroniques": {
      "band_gap_eV": null,
      "HOMO_eV_vs_NHE": null,
      "LUMO_eV_vs_NHE": -0.57,
      "absorption_visible": true
    },
    "performance": {
      "produit_majoritaire": "HCOOH",
      "taux_production_umol_g_h": 33.89,
      "type_taux": "cumulatif",
      "selectivite_pct": 99,
      "AQE_pct": null,
      "TON": 6.12,
      "H2_concurrent_umol_g_h": null
    },
    "stabilite_photocatalytique": {
      "nombre_cycles": 3,
      "duree_totale_h": 54,
      "retention_pct": null,
      "caracterisation_post": "PXRD_intact"
    },
    "qualite": {
      "features_manquantes": [
        "band_gap",
        "PLD",
        "AQE"
      ],
      "notes": "Taux calcule: 6.1 umol/umol cat en 18h, masse molaire ~1800 g/mol (estimee) -> ~33.89 umol/g/h"
    }
  },
  {
    "refcode": "1-s2.0-S1005030223001925-main",
    "doi": "10.1016/j.jmst.2023.03.003",
    "mof": {
      "nom": "MOF-BiOBr/MCS",
      "famille": "autre",
      "metal": "Bi",
      "etat_oxydation": 3,
      "ligand": "BTC",
      "groupe_fonctionnel": "none",
      "sites_metalliques_ouverts": true,
      "type_structure": "MOF-derived"
    },
    "cocatalyseur": {
      "type": "none",
      "charge_pct": null
    },
    "conditions_reaction": {
      "source_lumiere": "visible",
      "longueur_onde_nm": 420,
      "intensite_mW_cm2": null,
      "agent_sacrificiel": "none",
      "solvant": "H2O",
      "concentration_catalyseur_g_L": null,
      "pression_CO2_bar": 1.013,
      "temperature_C": null,
      "duree_irradiation_h": null,
      "atmosphere": "CO2_pur"
    },
    "proprietes_structurales": {
      "BET_m2_g": 16.29,
      "volume_pores_cm3_g": null,
      "PLD_angstrom": null,
      "void_fraction": null
    },
    "proprietes_electroniques": {
      "band_gap_eV": 2.87,
      "HOMO_eV_vs_NHE": 2.6,
      "LUMO_eV_vs_NHE": -0.27,
      "absorption_visible": true
    },
    "performance": {
      "produit_majoritaire": "CO",
      "taux_production_umol_g_h": 60.59,
      "type_taux": "moyen",
      "selectivite_pct": null,
      "AQE_pct": null,
      "TON": null,
      "H2_concurrent_umol_g_h": null
    },
    "stabilite_photocatalytique": {
      "nombre_cycles": 7,
      "duree_totale_h": null,
      "retention_pct": null,
      "caracterisation_post": "PXRD_intact"
    },
    "qualite": {
      "features_manquantes": [
        "selectivite",
        "AQE",
        "H2_concurrent"
      ],
      "notes": "Composites avec differents pourcentages, 40% MOF-BiOBr/MCS optimal"
    }
  },
  {
    "refcode": "1-s2.0-S2212982022000245-main",
    "doi": "10.1016/j.jcou.2022.101905",
    "mof": {
      "nom": "NH2-UiO-66",
      "famille": "UiO",
      "metal": "Zr",
      "etat_oxydation": 4,
      "ligand": "2-aminoBDC",
      "groupe_fonctionnel": "-NH2",
      "sites_metalliques_ouverts": null,
      "type_structure": "pristine"
    },
    "cocatalyseur": {
      "type": "none",
      "charge_pct": null
    },
    "conditions_reaction": {
      "source_lumiere": "LED_20W",
      "longueur_onde_nm": null,
      "intensite_mW_cm2": 8.5,
      "agent_sacrificiel": "TEA",
      "solvant": "DMF/H2O",
      "concentration_catalyseur_g_L": 1.0,
      "pression_CO2_bar": 1.013,
      "temperature_C": null,
      "duree_irradiation_h": 24,
      "atmosphere": "CO2_pur"
    },
    "proprietes_structurales": {
      "BET_m2_g": 828.3,
      "volume_pores_cm3_g": null,
      "PLD_angstrom": 18,
      "void_fraction": null
    },
    "proprietes_electroniques": {
      "band_gap_eV": 2.7,
      "HOMO_eV_vs_NHE": 2.14,
      "LUMO_eV_vs_NHE": -0.56,
      "absorption_visible": true
    },
    "performance": {
      "produit_majoritaire": "CH3OH",
      "taux_production_umol_g_h": 66.0,
      "type_taux": "moyen",
      "selectivite_pct": 100,
      "AQE_pct": null,
      "TON": null,
      "H2_concurrent_umol_g_h": null
    },
    "stabilite_photocatalytique": {
      "nombre_cycles": null,
      "duree_totale_h": null,
      "retention_pct": null,
      "caracterisation_post": null
    },
    "qualite": {
      "features_manquantes": [
        "volume_pores",
        "PLD",
        "void_fraction",
        "AQE",
        "TON",
        "H2_concurrent",
        "selectivite_H2"
      ],
      "notes": "Production de methanol: 1584 μmol/g en 24h (66 μmol/g/h). Selectivite 100% methanol (pas d'autres produits detectes). TEA comme agent sacrificiel."
    }
  },
  {
    "refcode": "1-s2.0-S2212982022000245-main",
    "doi": "10.1016/j.jcou.2022.101905",
    "mof": {
      "nom": "g-CNQDs@NH2-UiO-66",
      "famille": "UiO",
      "metal": "Zr",
      "etat_oxydation": 4,
      "ligand": "2-aminoBDC",
      "groupe_fonctionnel": "-NH2",
      "sites_metalliques_ouverts": null,
      "type_structure": "composite"
    },
    "cocatalyseur": {
      "type": "g-CNQDs",
      "charge_pct": null
    },
    "conditions_reaction": {
      "source_lumiere": "LED_20W",
      "longueur_onde_nm": null,
      "intensite_mW_cm2": 8.5,
      "agent_sacrificiel": "TEA",
      "solvant": "DMF/H2O",
      "concentration_catalyseur_g_L": 1.0,
      "pression_CO2_bar": 1.013,
      "temperature_C": null,
      "duree_irradiation_h": 24,
      "atmosphere": "CO2_pur"
    },
    "proprietes_structurales": {
      "BET_m2_g": 338.6,
      "volume_pores_cm3_g": null,
      "PLD_angstrom": 16,
      "void_fraction": null
    },
    "proprietes_electroniques": {
      "band_gap_eV": 2.57,
      "HOMO_eV_vs_NHE": 2.25,
      "LUMO_eV_vs_NHE": -0.32,
      "absorption_visible": true
    },
    "performance": {
      "produit_majoritaire": "CH3OH",
      "taux_production_umol_g_h": 386.0,
      "type_taux": "moyen",
      "selectivite_pct": 100,
      "AQE_pct": null,
      "TON": null,
      "H2_concurrent_umol_g_h": null
    },
    "stabilite_photocatalytique": {
      "nombre_cycles": 3,
      "duree_totale_h": null,
      "retention_pct": null,
      "caracterisation_post": "PXRD_intact"
    },
    "qualite": {
      "features_manquantes": [
        "volume_pores",
        "void_fraction",
        "AQE",
        "TON",
        "H2_concurrent"
      ],
      "notes": "Production de methanol: 9264 μmol/g en 24h (386 μmol/g/h). Selectivite 100% methanol. g-CNQDs = graphitic carbon nitride quantum dots."
    }
  },
  {
    "refcode": "Advanced Energy Materials - 2025 - Duflot",
    "doi": "10.1002/aenm.202500104",
    "mof": {
      "nom": "NH2-UiO-66/TiO2/Au",
      "famille": "UiO",
      "metal": "Zr",
      "etat_oxydation": 4,
      "ligand": "2-aminoBDC",
      "groupe_fonctionnel": "-NH2",
      "sites_metalliques_ouverts": null,
      "type_structure": "composite"
    },
    "cocatalyseur": {
      "type": "Au",
      "charge_pct": 1.5
    },
    "conditions_reaction": {
      "source_lumiere": "solaire_simule",
      "longueur_onde_nm": null,
      "intensite_mW_cm2": null,
      "agent_sacrificiel": "none",
      "solvant": "H2O",
      "concentration_catalyseur_g_L": null,
      "pression_CO2_bar": 1.013,
      "temperature_C": 30,
      "duree_irradiation_h": 5,
      "atmosphere": "CO2_H2O"
    },
    "proprietes_structurales": {
      "BET_m2_g": null,
      "volume_pores_cm3_g": null,
      "PLD_angstrom": null,
      "void_fraction": null
    },
    "proprietes_electroniques": {
      "band_gap_eV": null,
      "HOMO_eV_vs_NHE": null,
      "LUMO_eV_vs_NHE": null,
      "absorption_visible": true
    },
    "performance": {
      "produit_majoritaire": "CH4",
      "taux_production_umol_g_h": 10.6,
      "type_taux": "moyen",
      "selectivite_pct": 72.0,
      "AQE_pct": null,
      "TON": null,
      "H2_concurrent_umol_g_h": 15.1
    },
    "stabilite_photocatalytique": {
      "nombre_cycles": null,
      "duree_totale_h": null,
      "retention_pct": null,
      "caracterisation_post": null
    },
    "qualite": {
      "features_manquantes": [
        "BET",
        "volume_pores",
        "PLD",
        "void_fraction",
        "band_gap",
        "AQE",
        "TON"
      ],
      "notes": "TiO2/Au reference: production CH4 = 2.6 μmol/g/h (valeur non incluse car pas de MOF). NH2-UiO-66/TiO2/Au: 10.6 μmol CH4/g/h, selectivite 72% CH4 (28% H2)."
    }
  },
  {
    "refcode": "Advanced Energy Materials - 2025 - Duflot",
    "doi": "10.1002/aenm.202500104",
    "mof": {
      "nom": "MOF-FA1/TiO2/Au",
      "famille": "UiO",
      "metal": "Zr",
      "etat_oxydation": 4,
      "ligand": "2-aminoBDC",
      "groupe_fonctionnel": "-NH2",
      "sites_metalliques_ouverts": true,
      "type_structure": "composite"
    },
    "cocatalyseur": {
      "type": "Au",
      "charge_pct": 1.6
    },
    "conditions_reaction": {
      "source_lumiere": "solaire_simule",
      "longueur_onde_nm": null,
      "intensite_mW_cm2": null,
      "agent_sacrificiel": "none",
      "solvant": "H2O",
      "concentration_catalyseur_g_L": null,
      "pression_CO2_bar": 1.013,
      "temperature_C": 30,
      "duree_irradiation_h": 5,
      "atmosphere": "CO2_H2O"
    },
    "proprietes_structurales": {
      "BET_m2_g": 933,
      "volume_pores_cm3_g": null,
      "PLD_angstrom": null,
      "void_fraction": null
    },
    "proprietes_electroniques": {
      "band_gap_eV": null,
      "HOMO_eV_vs_NHE": null,
      "LUMO_eV_vs_NHE": null,
      "absorption_visible": true
    },
    "performance": {
      "produit_majoritaire": "H2",
      "taux_production_umol_g_h": 28.4,
      "type_taux": "moyen",
      "selectivite_pct": 28.0,
      "AQE_pct": null,
      "TON": null,
      "H2_concurrent_umol_g_h": 28.4
    },
    "stabilite_photocatalytique": {
      "nombre_cycles": null,
      "duree_totale_h": null,
      "retention_pct": null,
      "caracterisation_post": null
    },
    "qualite": {
      "features_manquantes": [
        "volume_pores",
        "PLD",
        "void_fraction",
        "band_gap",
        "AQE",
        "TON"
      ],
      "notes": "MOF-FA1 = NH2-UiO-66 synthetise avec 100 eq. d'acide formique (FA). Production: 28.4 μmol H2/g/h, 17.1 μmol CH4/g/h. Selectivite H2 dominante (72% H2, 28% CH4)."
    }
  },
  {
    "refcode": "Advanced Energy Materials - 2025 - Duflot",
    "doi": "10.1002/aenm.202500104",
    "mof": {
      "nom": "MOF-FA1-W/TiO2/Au",
      "famille": "UiO",
      "metal": "Zr",
      "etat_oxydation": 4,
      "ligand": "2-aminoBDC",
      "groupe_fonctionnel": "-NH2",
      "sites_metalliques_ouverts": true,
      "type_structure": "composite"
    },
    "cocatalyseur": {
      "type": "Au",
      "charge_pct": 1.53
    },
    "conditions_reaction": {
      "source_lumiere": "solaire_simule",
      "longueur_onde_nm": null,
      "intensite_mW_cm2": null,
      "agent_sacrificiel": "none",
      "solvant": "H2O",
      "concentration_catalyseur_g_L": null,
      "pression_CO2_bar": 1.013,
      "temperature_C": 30,
      "duree_irradiation_h": 5,
      "atmosphere": "CO2_H2O"
    },
    "proprietes_structurales": {
      "BET_m2_g": 1005,
      "volume_pores_cm3_g": null,
      "PLD_angstrom": null,
      "void_fraction": null
    },
    "proprietes_electroniques": {
      "band_gap_eV": null,
      "HOMO_eV_vs_NHE": null,
      "LUMO_eV_vs_NHE": null,
      "absorption_visible": true
    },
    "performance": {
      "produit_majoritaire": "CH4",
      "taux_production_umol_g_h": 17.2,
      "type_taux": "moyen",
      "selectivite_pct": 79.0,
      "AQE_pct": null,
      "TON": null,
      "H2_concurrent_umol_g_h": 17.4
    },
    "stabilite_photocatalytique": {
      "nombre_cycles": null,
      "duree_totale_h": null,
      "retention_pct": null,
      "caracterisation_post": null
    },
    "qualite": {
      "features_manquantes": [
        "volume_pores",
        "PLD",
        "void_fraction",
        "band_gap",
        "AQE",
        "TON"
      ],
      "notes": "MOF-FA1-W = NH2-UiO-66 avec 100 eq. FA + eau. Production: 17.4 μmol H2/g/h, 17.2 μmol CH4/g/h. Selectivite CH4 = 79%. Performance optimale de l'etude."
    }
  },
  {
    "refcode": "Advanced Energy Materials - 2025 - Duflot",
    "doi": "10.1002/aenm.202500104",
    "mof": {
      "nom": "MOF-FA2-W/TiO2/Au",
      "famille": "UiO",
      "metal": "Zr",
      "etat_oxydation": 4,
      "ligand": "2-aminoBDC",
      "groupe_fonctionnel": "-NH2",
      "sites_metalliques_ouverts": true,
      "type_structure": "composite"
    },
    "cocatalyseur": {
      "type": "Au",
      "charge_pct": 1.43
    },
    "conditions_reaction": {
      "source_lumiere": "solaire_simule",
      "longueur_onde_nm": null,
      "intensite_mW_cm2": null,
      "agent_sacrificiel": "none",
      "solvant": "H2O",
      "concentration_catalyseur_g_L": null,
      "pression_CO2_bar": 1.013,
      "temperature_C": 30,
      "duree_irradiation_h": 5,
      "atmosphere": "CO2_H2O"
    },
    "proprietes_structurales": {
      "BET_m2_g": 1180,
      "volume_pores_cm3_g": null,
      "PLD_angstrom": null,
      "void_fraction": null
    },
    "proprietes_electroniques": {
      "band_gap_eV": null,
      "HOMO_eV_vs_NHE": null,
      "LUMO_eV_vs_NHE": null,
      "absorption_visible": true
    },
    "performance": {
      "produit_majoritaire": "CH4",
      "taux_production_umol_g_h": 16.0,
      "type_taux": "moyen",
      "selectivite_pct": 71.0,
      "AQE_pct": null,
      "TON": null,
      "H2_concurrent_umol_g_h": 23.1
    },
    "stabilite_photocatalytique": {
      "nombre_cycles": null,
      "duree_totale_h": null,
      "retention_pct": null,
      "caracterisation_post": null
    },
    "qualite": {
      "features_manquantes": [
        "volume_pores",
        "PLD",
        "void_fraction",
        "band_gap",
        "AQE",
        "TON"
      ],
      "notes": "MOF-FA2-W = NH2-UiO-66 avec 200 eq. FA + eau. Production: 23.1 μmol H2/g/h, 16.0 μmol CH4/g/h. Selectivite CH4 = 71%."
    }
  },
  {
    "refcode": "s12274-021-3519-4",
    "doi": "10.1007/s12274-021-3519-4",
    "mof": {
      "nom": "25-Co-C3N4",
      "famille": "autre",
      "metal": "Co",
      "etat_oxydation": 2,
      "ligand": "H3IDC/pyz",
      "groupe_fonctionnel": "",
      "sites_metalliques_ouverts": true,
      "type_structure": "MOF-derived"
    },
    "cocatalyseur": {
      "type": "none",
      "charge_pct": null
    },
    "conditions_reaction": {
      "source_lumiere": "xenon_300W",
      "longueur_onde_nm": 420,
      "intensite_mW_cm2": null,
      "agent_sacrificiel": "TEOA",
      "solvant": "MeCN/H2O",
      "concentration_catalyseur_g_L": 0.4,
      "pression_CO2_bar": 1.013,
      "temperature_C": null,
      "duree_irradiation_h": null,
      "atmosphere": "CO2_pur"
    },
    "proprietes_structurales": {
      "BET_m2_g": 90.2,
      "volume_pores_cm3_g": null,
      "PLD_angstrom": null,
      "void_fraction": null
    },
    "proprietes_electroniques": {
      "band_gap_eV": 2.83,
      "HOMO_eV_vs_NHE": 2.1,
      "LUMO_eV_vs_NHE": -0.73,
      "absorption_visible": true
    },
    "performance": {
      "produit_majoritaire": "CO",
      "taux_production_umol_g_h": 394.4,
      "type_taux": "moyen",
      "selectivite_pct": 81.0,
      "AQE_pct": null,
      "TON": null,
      "H2_concurrent_umol_g_h": 94.5
    },
    "stabilite_photocatalytique": {
      "nombre_cycles": 3,
      "duree_totale_h": null,
      "retention_pct": null,
      "caracterisation_post": "PXRD_intact"
    },
    "qualite": {
      "features_manquantes": [
        "volume_pores",
        "PLD",
        "void_fraction",
        "AQE",
        "TON"
      ],
      "notes": "MOF-derived: Co-MOF (imidazole-4,5-dicarboxylate/pyrazine) calcine avec uree. Taux CO = 394.4 μmol/g/h, selectivite CO = 81%. 25 = 25 mg Co-MOF utilise."
    }
  },
  {
    "refcode": "s12274-021-3519-4",
    "doi": "10.1007/s12274-021-3519-4",
    "mof": {
      "nom": "g-C3N4",
      "famille": "autre",
      "metal": "none",
      "etat_oxydation": null,
      "ligand": "none",
      "groupe_fonctionnel": "",
      "sites_metalliques_ouverts": null,
      "type_structure": "pristine"
    },
    "cocatalyseur": {
      "type": "none",
      "charge_pct": null
    },
    "conditions_reaction": {
      "source_lumiere": "xenon_300W",
      "longueur_onde_nm": 420,
      "intensite_mW_cm2": null,
      "agent_sacrificiel": "TEOA",
      "solvant": "MeCN/H2O",
      "concentration_catalyseur_g_L": 0.4,
      "pression_CO2_bar": 1.013,
      "temperature_C": null,
      "duree_irradiation_h": null,
      "atmosphere": "CO2_pur"
    },
    "proprietes_structurales": {
      "BET_m2_g": 53.4,
      "volume_pores_cm3_g": null,
      "PLD_angstrom": null,
      "void_fraction": null
    },
    "proprietes_electroniques": {
      "band_gap_eV": null,
      "HOMO_eV_vs_NHE": null,
      "LUMO_eV_vs_NHE": null,
      "absorption_visible": true
    },
    "performance": {
      "produit_majoritaire": "CO",
      "taux_production_umol_g_h": 4.9,
      "type_taux": "moyen",
      "selectivite_pct": null,
      "AQE_pct": null,
      "TON": null,
      "H2_concurrent_umol_g_h": null
    },
    "stabilite_photocatalytique": {
      "nombre_cycles": null,
      "duree_totale_h": null,
      "retention_pct": null,
      "caracterisation_post": null
    },
    "qualite": {
      "features_manquantes": [
        "band_gap",
