Repository: ELKARKAFIDouaa/mof-co2-photoreduction-uq

## Overview

Experimental data on photocatalytic CO₂ reduction over metal–organic frameworks (MOFs) are scattered across the literature, heterogeneous, and not available in any public dataset. This repository contains everything needed to reproduce the study:

1. **An NLP pipeline** that extracts structured experimental records from article PDFs, with a validation layer (precision, recall, F1 against a manually annotated gold set).
2. **A curated dataset** of 316 entries × 40 variables extracted from 83 publications.
3. **A benchmark** of 8 regression and 5 classification models, evaluated on both accuracy (MAE, RMSE, R²; F1, AUC) and uncertainty calibration (ECE, log-likelihood, log-loss).

File: data/nlp output/dataset.json (part 2 of 14)
[
        "volume_pores",
        "PLD",
        "void_fraction",
        "selectivite",
        "AQE",
        "TON",
        "H2_concurrent"
      ],
      "notes": "g-C3N4 pur, pas un MOF mais inclus comme reference. Production CO = 4.9 μmol/g/h."
    }
  },
  {
    "refcode": "s12274-021-3519-4",
    "doi": "10.1007/s12274-021-3519-4",
    "mof": {
      "nom": "10-Co-C3N4",
      "famille": "autre",
      "metal": "Co",
      "etat_oxydation": 2,
      "ligand": "H3IDC/pyz",
      "groupe_fonctionnel": "",
      "sites_metalliques_ouverts": true,
      "type_structure": "MOF-derived"
    },
    "cocatalyseur": {
      "type": "none",
      "charge_pct": null
    },
    "conditions_reaction": {
      "source_lumiere": "xenon_300W",
      "longueur_onde_nm": 420,
      "intensite_mW_cm2": null,
      "agent_sacrificiel": "TEOA",
      "solvant": "MeCN/H2O",
      "concentration_catalyseur_g_L": 0.4,
      "pression_CO2_bar": 1.013,
      "temperature_C": null,
      "duree_irradiation_h": null,
      "atmosphere": "CO2_pur"
    },
    "proprietes_structurales": {
      "BET_m2_g": null,
      "volume_pores_cm3_g": null,
      "PLD_angstrom": null,
      "void_fraction": null
    },
    "proprietes_electroniques": {
      "band_gap_eV": null,
      "HOMO_eV_vs_NHE": null,
      "LUMO_eV_vs_NHE": null,
      "absorption_visible": true
    },
    "performance": {
      "produit_majoritaire": "CO",
      "taux_production_umol_g_h": 32.8,
      "type_taux": "moyen",
      "selectivite_pct": null,
      "AQE_pct": null,
      "TON": null,
      "H2_concurrent_umol_g_h": null
    },
    "stabilite_photocatalytique": {
      "nombre_cycles": null,
      "duree_totale_h": null,
      "retention_pct": null,
      "caracterisation_post": null
    },
    "qualite": {
      "features_manquantes": [
        "BET",
        "band_gap",
        "PLD",
        "selectivite",
        "AQE",
        "TON",
        "H2_concurrent"
      ],
      "notes": "10 mg Co-MOF utilise. Production CO = 32.8 μmol/g/h."
    }
  },
  {
    "refcode": "s12274-021-3519-4",
    "doi": "10.1007/s12274-021-3519-4",
    "mof": {
      "nom": "15-Co-C3N4",
      "famille": "autre",
      "metal": "Co",
      "etat_oxydation": 2,
      "ligand": "H3IDC/pyz",
      "groupe_fonctionnel": "",
      "sites_metalliques_ouverts": true,
      "type_structure": "MOF-derived"
    },
    "cocatalyseur": {
      "type": "none",
      "charge_pct": null
    },
    "conditions_reaction": {
      "source_lumiere": "xenon_300W",
      "longueur_onde_nm": 420,
      "intensite_mW_cm2": null,
      "agent_sacrificiel": "TEOA",
      "solvant": "MeCN/H2O",
      "concentration_catalyseur_g_L": 0.4,
      "pression_CO2_bar": 1.013,
      "temperature_C": null,
      "duree_irradiation_h": null,
      "atmosphere": "CO2_pur"
    },
    "proprietes_structurales": {
      "BET_m2_g": null,
      "volume_pores_cm3_g": null,
      "PLD_angstrom": null,
      "void_fraction": null
    },
    "proprietes_electroniques": {
      "band_gap_eV": null,
      "HOMO_eV_vs_NHE": null,
      "LUMO_eV_vs_NHE": null,
      "absorption_visible": true
    },
    "performance": {
      "produit_majoritaire": "CO",
      "taux_production_umol_g_h": null,
      "type_taux": "moyen",
      "selectivite_pct": null,
      "AQE_pct": null,
      "TON": null,
      "H2_concurrent_umol_g_h": null
    },
    "stabilite_photocatalytique": {
      "nombre_cycles": null,
      "duree_totale_h": null,
      "retention_pct": null,
      "caracterisation_post": null
    },
    "qualite": {
      "features_manquantes": [
        "BET",
        "band_gap",
        "PLD",
        "taux_production",
        "selectivite",
        "AQE",
        "TON",
        "H2_concurrent"
      ],
      "notes": "15 mg Co-MOF utilise. Performance mentionnee mais taux non specifie dans le texte (valeur approx. entre 10 et 20- Co)."
    }
  },
  {
    "refcode": "s12274-021-3519-4",
    "doi": "10.1007/s12274-021-3519-4",
    "mof": {
      "nom": "20-Co-C3N4",
      "famille": "autre",
      "metal": "Co",
      "etat_oxydation": 2,
      "ligand": "H3IDC/pyz",
      "groupe_fonctionnel": "",
      "sites_metalliques_ouverts": true,
      "type_structure": "MOF-derived"
    },
    "cocatalyseur": {
      "type": "none",
      "charge_pct": null
    },
    "conditions_reaction": {
      "source_lumiere": "xenon_300W",
      "longueur_onde_nm": 420,
      "intensite_mW_cm2": null,
      "agent_sacrificiel": "TEOA",
      "solvant": "MeCN/H2O",
      "concentration_catalyseur_g_L": 0.4,
      "pression_CO2_bar": 1.013,
      "temperature_C": null,
      "duree_irradiation_h": null,
      "atmosphere": "CO2_pur"
    },
    "proprietes_structurales": {
      "BET_m2_g": null,
      "volume_pores_cm3_g": null,
      "PLD_angstrom": null,
      "void_fraction": null
    },
    "proprietes_electroniques": {
      "band_gap_eV": null,
      "HOMO_eV_vs_NHE": null,
      "LUMO_eV_vs_NHE": null,
      "absorption_visible": true
    },
    "performance": {
      "produit_majoritaire": "CO",
      "taux_production_umol_g_h": null,
      "type_taux": "moyen",
      "selectivite_pct": null,
      "AQE_pct": null,
      "TON": null,
      "H2_concurrent_umol_g_h": null
    },
    "stabilite_photocatalytique": {
      "nombre_cycles": null,
      "duree_totale_h": null,
      "retention_pct": null,
      "caracterisation_post": null
    },
    "qualite": {
      "features_manquantes": [
        "BET",
        "band_gap",
        "PLD",
        "taux_production",
        "selectivite",
        "AQE",
        "TON",
        "H2_concurrent"
      ],
      "notes": "20 mg Co-MOF utilise. Performance intermediaire (valeur approx. entre 32.8 et 394.4)."
    }
  },
  {
    "refcode": "s12274-021-3519-4",
    "doi": "10.1007/s12274-021-3519-4",
    "mof": {
      "nom": "30-Co-C3N4",
      "famille": "autre",
      "metal": "Co",
      "etat_oxydation": 2,
      "ligand": "H3IDC/pyz",
      "groupe_fonctionnel": "",
      "sites_metalliques_ouverts": true,
      "type_structure": "MOF-derived"
    },
    "cocatalyseur": {
      "type": "none",
      "charge_pct": null
    },
    "conditions_reaction": {
      "source_lumiere": "xenon_300W",
      "longueur_onde_nm": 420,
      "intensite_mW_cm2": null,
      "agent_sacrificiel": "TEOA",
      "solvant": "MeCN/H2O",
      "concentration_catalyseur_g_L": 0.4,
      "pression_CO2_bar": 1.013,
      "temperature_C": null,
      "duree_irradiation_h": null,
      "atmosphere": "CO2_pur"
    },
    "proprietes_structurales": {
      "BET_m2_g": null,
      "volume_pores_cm3_g": null,
      "PLD_angstrom": null,
      "void_fraction": null
    },
    "proprietes_electroniques": {
      "band_gap_eV": null,
      "HOMO_eV_vs_NHE": null,
      "LUMO_eV_vs_NHE": null,
      "absorption_visible": true
    },
    "performance": {
      "produit_majoritaire": "CO",
      "taux_production_umol_g_h": 262.3,
      "type_taux": "moyen",
      "selectivite_pct": null,
      "AQE_pct": null,
      "TON": null,
      "H2_concurrent_umol_g_h": null
    },
    "stabilite_photocatalytique": {
      "nombre_cycles": null,
      "duree_totale_h": null,
      "retention_pct": null,
      "caracterisation_post": null
    },
    "qualite": {
      "features_manquantes": [
        "BET",
        "band_gap",
        "PLD",
        "selectivite",
        "AQE",
        "TON",
        "H2_concurrent"
      ],
      "notes": "30 mg Co-MOF utilise. Production CO = 262.3 μmol/g/h."
    }
  },
  {
    "refcode": "s12274-021-3519-4",
    "doi": "10.1007/s12274-021-3519-4",
    "mof": {
      "nom": "35-Co-C3N4",
      "famille": "autre",
      "metal": "Co",
      "etat_oxydation": 2,
      "ligand": "H3IDC/pyz",
      "groupe_fonctionnel": "",
      "sites_metalliques_ouverts": true,
      "type_structure": "MOF-derived"
    },
    "cocatalyseur": {
      "type": "none",
      "charge_pct": null
    },
    "conditions_reaction": {
      "source_lumiere": "xenon_300W",
      "longueur_onde_nm": 420,
      "intensite_mW_cm2": null,
      "agent_sacrificiel": "TEOA",
      "solvant": "MeCN/H2O",
      "concentration_catalyseur_g_L": 0.4,
      "pression_CO2_bar": 1.013,
      "temperature_C": null,
      "duree_irradiation_h": null,
      "atmosphere": "CO2_pur"
    },
    "proprietes_structurales": {
      "BET_m2_g": null,
      "volume_pores_cm3_g": null,
      "PLD_angstrom": null,
      "void_fraction": null
    },
    "proprietes_electroniques": {
      "band_gap_eV": null,
      "HOMO_eV_vs_NHE": null,
      "LUMO_eV_vs_NHE": null,
      "absorption_visible": true
    },
    "performance": {
      "produit_majoritaire": "CO",
      "taux_production_umol_g_h": 227.5,
      "type_taux": "moyen",
      "selectivite_pct": null,
      "AQE_pct": null,
      "TON": null,
      "H2_concurrent_umol_g_h": null
    },
    "stabilite_photocatalytique": {
      "nombre_cycles": null,
      "duree_totale_h": null,
      "retention_pct": null,
      "caracterisation_post": null
    },
    "qualite": {
      "features_manquantes": [
        "BET",
        "band_gap",
        "PLD",
        "selectivite",
        "AQE",
        "TON",
        "H2_concurrent"
      ],
      "notes": "35 mg Co-MOF utilise. Production CO = 227.5 μmol/g/h."
    }
  },
  {
    "refcode": "s12274-021-3519-4",
    "doi": "10.1007/s12274-021-3519-4",
    "mof": {
      "nom": "Fe-C3N4",
      "famille": "autre",
      "metal": "Fe",
      "etat_oxydation": 2,
      "ligand": "H3IDC/pyz",
      "groupe_fonctionnel": "",
      "sites_metalliques_ouverts": true,
      "type_structure": "MOF-derived"
    },
    "cocatalyseur": {
      "type": "none",
      "charge_pct": null
    },
    "conditions_reaction": {
      "source_lumiere": "xenon_300W",
      "longueur_onde_nm": 420,
      "intensite_mW_cm2": null,
      "agent_sacrificiel": "TEOA",
      "solvant": "MeCN/H2O",
      "concentration_catalyseur_g_L": 0.4,
      "pression_CO2_bar": 1.013,
      "temperature_C": null,
      "duree_irradiation_h": null,
      "atmosphere": "CO2_pur"
    },
    "proprietes_structurales": {
      "BET_m2_g": null,
      "volume_pores_cm3_g": null,
      "PLD_angstrom": null,
      "void_fraction": null
    },
    "proprietes_electroniques": {
      "band_gap_eV": null,
      "HOMO_eV_vs_NHE": null,
      "LUMO_eV_vs_NHE": null,
      "absorption_visible": true
    },
    "performance": {
      "produit_majoritaire": "CO",
      "taux_production_umol_g_h": null,
      "type_taux": "moyen",
      "selectivite_pct": null,
      "AQE_pct": null,
      "TON": null,
      "H2_concurrent_umol_g_h": null
    },
    "stabilite_photocatalytique": {
      "nombre_cycles": null,
      "duree_totale_h": null,
      "retention_pct": null,
      "caracterisation_post": null
    },
    "qualite": {
      "features_manquantes": [
        "BET",
        "band_gap",
        "PLD",
        "taux_production",
        "selectivite",
        "AQE",
        "TON",
        "H2_concurrent"
      ],
      "notes": "Fe-MOF derive. Synthese reussie mais performance non quantifiee dans le texte."
    }
  },
  {
    "refcode": "s12274-021-3519-4",
    "doi": "10.1007/s12274-021-3519-4",
    "mof": {
      "nom": "Mn-C3N4",
      "famille": "autre",
      "metal": "Mn",
      "etat_oxydation": 2,
      "ligand": "H3IDC/pyz",
      "groupe_fonctionnel": "",
      "sites_metalliques_ouverts": true,
      "type_structure": "MOF-derived"
    },
    "cocatalyseur": {
      "type": "none",
      "charge_pct": null
    },
    "conditions_reaction": {
      "source_lumiere": "xenon_300W",
      "longueur_onde_nm": 420,
      "intensite_mW_cm2": null,
      "agent_sacrificiel": "TEOA",
      "solvant": "MeCN/H2O",
      "concentration_catalyseur_g_L": 0.4,
      "pression_CO2_bar": 1.013,
      "temperature_C": null,
      "duree_irradiation_h": null,
      "atmosphere": "CO2_pur"
    },
    "proprietes_structurales": {
      "BET_m2_g": null,
      "volume_pores_cm3_g": null,
      "PLD_angstrom": null,
      "void_fraction": null
    },
    "proprietes_electroniques": {
      "band_gap_eV": null,
      "HOMO_eV_vs_NHE": null,
      "LUMO_eV_vs_NHE": null,
      "absorption_visible": true
    },
    "performance": {
      "produit_majoritaire": "CO",
      "taux_production_umol_g_h": null,
      "type_taux": "moyen",
      "selectivite_pct": null,
      "AQE_pct": null,
      "TON": null,
      "H2_concurrent_umol_g_h": null
    },
    "stabilite_photocatalytique": {
      "nombre_cycles": null,
      "duree_totale_h": null,
      "retention_pct": null,
      "caracterisation_post": null
    },
    "qualite": {
      "features_manquantes": [
        "BET",
        "band_gap",
        "PLD",
        "taux_production",
        "selectivite",
        "AQE",
        "TON",
        "H2_concurrent"
      ],
      "notes": "Mn-MOF derive. Synthese reussie mais performance non quantifiee."
    }
  },
  {
    "refcode": "s41586-020-2738-2",
    "doi": "10.1038/s41586-020-2738-2",
    "mof": {
      "nom": "42%-TiO2-in-MIL-101-Cr-NO2",
      "famille": "MIL",
      "metal": "Cr",
      "etat_oxydation": 3,
      "ligand": "BDC",
      "groupe_fonctionnel": "-NO2",
      "sites_metalliques_ouverts": true,
      "type_structure": "composite"
    },
    "cocatalyseur": {
      "type": "TiO2",
      "charge_pct": 42.0
    },
    "conditions_reaction": {
      "source_lumiere": "xenon_300W",
      "longueur_onde_nm": 350,
      "intensite_mW_cm2": null,
      "agent_sacrificiel": "none",
      "solvant": "H2O",
      "concentration_catalyseur_g_L": null,
      "pression_CO2_bar": 1.013,
      "temperature_C": 45,
      "duree_irradiation_h": 5,
      "atmosphere": "CO2_H2O"
    },
    "proprietes_structurales": {
      "BET_m2_g": null,
      "volume_pores_cm3_g": null,
      "PLD_angstrom": null,
      "void_fraction": null
    },
    "proprietes_electroniques": {
      "band_gap_eV": null,
      "HOMO_eV_vs_NHE": null,
      "LUMO_eV_vs_NHE": null,
      "absorption_visible": true
    },
    "performance": {
      "produit_majoritaire": "CO",
      "taux_production_umol_g_h": 12000.0,
      "type_taux": "moyen",
      "selectivite_pct": null,
      "AQE_pct": 11.3,
      "TON": 2.4,
      "H2_concurrent_umol_g_h": null
    },
    "stabilite_photocatalytique": {
      "nombre_cycles": null,
      "duree_totale_h": 60,
      "retention_pct": 100,
      "caracterisation_post": "PXRD_intact"
    },
    "qualite": {
      "features_manquantes": [
        "BET",
        "volume_pores",
        "PLD",
        "void_fraction",
        "band_gap",
        "selectivite",
        "H2_concurrent"
      ],
      "notes": "Production: 12 mmol CO+CH4/g/h = 12000 μmol/g/h. AQE = 11.3% a 350 nm. TOF = 2.4 h-1 par TiO2. Pas de reactif sacrificiel."
    }
  },
  {
    "refcode": "s41586-020-2738-2",
    "doi": "10.1038/s41586-020-2738-2",
    "mof": {
      "nom": "13%-TiO2-in-MIL-101-Cr-NO2",
      "famille": "MIL",
      "metal": "Cr",
      "etat_oxydation": 3,
      "ligand": "BDC",
      "groupe_fonctionnel": "-NO2",
      "sites_metalliques_ouverts": true,
      "type_structure": "composite"
    },
    "cocatalyseur": {
      "type": "TiO2",
      "charge_pct": 13.0
    },
    "conditions_reaction": {
      "source_lumiere": "xenon_300W",
      "longueur_onde_nm": null,
      "intensite_mW_cm2": null,
      "agent_sacrificiel": "none",
      "solvant": "H2O",
      "concentration_catalyseur_g_L": null,
      "pression_CO2_bar": 1.013,
      "temperature_C": 45,
      "duree_irradiation_h": 5,
      "atmosphere": "CO2_H2O"
    },
    "proprietes_structurales": {
      "BET_m2_g": null,
      "volume_pores_cm3_g": null,
      "PLD_angstrom": null,
      "void_fraction": null
    },
    "proprietes_electroniques": {
      "band_gap_eV": null,
      "HOMO_eV_vs_NHE": null,
      "LUMO_eV_vs_NHE": null,
      "absorption_visible": true
    },
    "performance": {
      "produit_majoritaire": "CO",
      "taux_production_umol_g_h": null,
      "type_taux": "moyen",
      "selectivite_pct": null,
      "AQE_pct": null,
      "TON": null,
      "H2_concurrent_umol_g_h": null
    },
    "stabilite_photocatalytique": {
      "nombre_cycles": null,
      "duree_totale_h": null,
      "retention_pct": null,
      "caracterisation_post": null
    },
    "qualite": {
      "features_manquantes": [
        "BET",
        "volume_pores",
        "PLD",
        "void_fraction",
        "band_gap",
        "taux_production",
        "selectivite",
        "AQE",
        "TON",
        "H2_concurrent"
      ],
      "notes": "Performance inferieure a 42%-TiO2-in-MIL-101-Cr-NO2. Taux non specifie."
    }
  },
  {
    "refcode": "s41586-020-2738-2",
    "doi": "10.1038/s41586-020-2738-2",
    "mof": {
      "nom": "23%-TiO2-in-MIL-101-Cr-NO2",
      "famille": "MIL",
      "metal": "Cr",
      "etat_oxydation": 3,
      "ligand": "BDC",
      "groupe_fonctionnel": "-NO2",
      "sites_metalliques_ouverts": true,
      "type_structure": "composite"
    },
    "cocatalyseur": {
      "type": "TiO2",
      "charge_pct": 23.0
    },
    "conditions_reaction": {
      "source_lumiere": "xenon_300W",
      "longueur_onde_nm": null,
      "intensite_mW_cm2": null,
      "agent_sacrificiel": "none",
      "solvant": "H2O",
      "concentration_catalyseur_g_L": null,
      "pression_CO2_bar": 1.013,
      "temperature_C": 45,
      "duree_irradiation_h": 5,
      "atmosphere": "CO2_H2O"
    },
    "proprietes_structurales": {
      "BET_m2_g": null,
      "volume_pores_cm3_g": null,
      "PLD_angstrom": null,
      "void_fraction": null
    },
    "proprietes_electroniques": {
      "band_gap_eV": null,
      "HOMO_eV_vs_NHE": null,
      "LUMO_eV_vs_NHE": null,
      "absorption_visible": true
    },
    "performance": {
      "produit_majoritaire": "CO",
      "taux_production_umol_g_h": null,
      "type_taux": "moyen",
      "selectivite_pct": null,
      "AQE_pct": null,
      "TON": null,
      "H2_concurrent_umol_g_h": null
    },
    "stabilite_photocatalytique": {
      "nombre_cycles": null,
      "duree_totale_h": null,
      "retention_pct": null,
      "caracterisation_post": null
    },
    "qualite": {
      "features_manquantes": [
        "BET",
        "volume_pores",
        "PLD",
        "void_fraction",
        "band_gap",
        "taux_production",
        "selectivite",
        "AQE",
        "TON",
        "H2_concurrent"
      ],
      "notes": "Performance intermediaire. Taux non specifie."
    }
  },
  {
    "refcode": "s41586-020-2738-2",
    "doi": "10.1038/s41586-020-2738-2",
    "mof": {
      "nom": "37%-TiO2-in-MIL-101-Cr-NO2",
      "famille": "MIL",
      "metal": "Cr",
      "etat_oxydation": 3,
      "ligand": "BDC",
      "groupe_fonctionnel": "-NO2",
      "sites_metalliques_ouverts": true,
      "type_structure": "composite"
    },
    "cocatalyseur": {
      "type": "TiO2",
      "charge_pct": 37.0
    },
    "conditions_reaction": {
      "source_lumiere": "xenon_300W",
      "longueur_onde_nm": null,
      "intensite_mW_cm2": null,
      "agent_sacrificiel": "none",
      "solvant": "H2O",
      "concentration_catalyseur_g_L": null,
      "pression_CO2_bar": 1.013,
      "temperature_C": 45,
      "duree_irradiation_h": 5,
      "atmosphere": "CO2_H2O"
    },
    "proprietes_structurales": {
      "BET_m2_g": null,
      "volume_pores_cm3_g": null,
      "PLD_angstrom": null,
      "void_fraction": null
    },
    "proprietes_electroniques": {
      "band_gap_eV": null,
      "HOMO_eV_vs_NHE": null,
      "LUMO_eV_vs_NHE": null,
      "absorption_visible": true
    },
    "performance": {
      "produit_majoritaire": "CO",
      "taux_production_umol_g_h": null,
      "type_taux": "moyen",
      "selectivite_pct": null,
      "AQE_pct": null,
      "TON": null,
      "H2_concurrent_umol_g_h": null
    },
    "stabilite_photocatalytique": {
      "nombre_cycles": null,
      "duree_totale_h": null,
      "retention_pct": null,
      "caracterisation_post": null
    },
    "qualite": {
      "features_manquantes": [
        "BET",
        "volume_pores",
        "PLD",
        "void_fraction",
        "band_gap",
        "taux_production",
        "selectivite",
        "AQE",
        "TON",
        "H2_concurrent"
      ],
      "notes": "Performance proche de 42%. Taux non specifie."
    }
  },
  {
    "refcode": "s41586-020-2738-2",
    "doi": "10.1038/s41586-020-2738-2",
    "mof": {
      "nom": "47%-TiO2-in-MIL-101-Cr-NO2",
      "famille": "MIL",
      "metal": "Cr",
      "etat_oxydation": 3,
      "ligand": "BDC",
      "groupe_fonctionnel": "-NO2",
      "sites_metalliques_ouverts": true,
      "type_structure": "composite"
    },
    "cocatalyseur": {
      "type": "TiO2",
      "charge_pct": 47.0
    },
    "conditions_reaction": {
      "source_lumiere": "xenon_300W",
      "longueur_onde_nm": null,
      "intensite_mW_cm2": null,
      "agent_sacrificiel": "none",
      "solvant": "H2O",
      "concentration_catalyseur_g_L": null,
      "pression_CO2_bar": 1.013,
      "temperature_C": 45,
      "duree_irradiation_h": 5,
      "atmosphere": "CO2_H2O"
    },
    "proprietes_structurales": {
      "BET_m2_g": null,
      "volume_pores_cm3_g": null,
      "PLD_angstrom": null,
      "void_fraction": null
    },
    "proprietes_electroniques": {
      "band_gap_eV": null,
      "HOMO_eV_vs_NHE": null,
      "LUMO_eV_vs_NHE": null,
      "absorption_visible": true
    },
    "performance": {
      "produit_majoritaire": "CO",
      "taux_production_umol_g_h": null,
      "type_taux": "moyen",
      "selectivite_pct": null,
      "AQE_pct": null,
      "TON": null,
      "H2_concurrent_umol_g_h": null
    },
    "stabilite_photocatalytique": {
      "nombre_cycles": null,
      "duree_totale_h": null,
      "retention_pct": null,
      "caracterisation_post": null
    },
    "qualite": {
      "features_manquantes": [
        "BET",
        "volume_pores",
        "PLD",
        "void_fraction",
        "band_gap",
        "taux_production",
        "selectivite",
        "AQE",
        "TON",
        "H2_concurrent"
      ],
      "notes": "Performance legerement inferieure a 42%. Taux non specifie."
    }
  },
  {
    "refcode": "s41586-020-2738-2",
    "doi": "10.1038/s41586-020-2738-2",
    "mof": {
      "nom": "42%-TiO2-in-MIL-101-Cr",
      "famille": "MIL",
      "metal": "Cr",
      "etat_oxydation": 3,
      "ligand": "BDC",
      "groupe_fonctionnel": "",
      "sites_metalliques_ouverts": true,
      "type_structure": "composite"
    },
    "cocatalyseur": {
      "type": "TiO2",
      "charge_pct": 42.0
    },
    "conditions_reaction": {
      "source_lumiere": "xenon_300W",
      "longueur_onde_nm": null,
      "intensite_mW_cm2": null,
      "agent_sacrificiel": "none",
      "solvant": "H2O",
      "concentration_catalyseur_g_L": null,
      "pression_CO2_bar": 1.013,
      "temperature_C": 45,
      "duree_irradiation_h": 5,
      "atmosphere": "CO2_H2O"
    },
    "proprietes_structurales": {
      "BET_m2_g": null,
      "volume_pores_cm3_g": null,
      "PLD_angstrom": null,
      "void_fraction": null
    },
    "proprietes_electroniques": {
      "band_gap_eV": null,
      "HOMO_eV_vs_NHE": null,
      "LUMO_eV_vs_NHE": null,
      "absorption_visible": true
    },
    "performance": {
      "produit_majoritaire": "CO",
      "taux_production_umol_g_h": null,
      "type_taux": "moyen",
      "selectivite_pct": null,
      "AQE_pct": null,
      "TON": null,
      "H2_concurrent_umol_g_h": null
    },
    "stabilite_photocatalytique": {
      "nombre_cycles": null,
      "duree_totale_h": null,
      "retention_pct": null,
      "caracterisation_post": null
    },
    "qualite": {
      "features_manquantes": [
        "BET",
        "volume_pores",
        "PLD",
        "void_fraction",
        "band_gap",
        "taux_production",
        "selectivite",
        "AQE",
        "TON",
        "H2_concurrent"
      ],
      "notes": "Sans groupement -NO2. Performance moins bonne que version -NO2."
    }
  },
  {
    "refcode": "s41586-020-2738-2",
    "doi": "10.1038/s41586-020-2738-2",
    "mof": {
      "nom": "42%-TiO2-in-MIL-101-Cr-NH2",
      "famille": "MIL",
      "metal": "Cr",
      "etat_oxydation": 3,
      "ligand": "BDC",
      "groupe_fonctionnel": "-NH2",
      "sites_metalliques_ouverts": true,
      "type_structure": "composite"
    },
    "cocatalyseur": {
      "type": "TiO2",
      "charge_pct": 42.0
    },
    "conditions_reaction": {
      "source_lumiere": "xenon_300W",
      "longueur_onde_nm": null,
      "intensite_mW_cm2": null,
      "agent_sacrificiel": "none",
      "solvant": "H2O",
      "concentration_catalyseur_g_L": null,
      "pression_CO2_bar": 1.013,
      "temperature_C": 45,
      "duree_irradiation_h": 5,
      "atmosphere": "CO2_H2O"
    },
    "proprietes_structurales": {
      "BET_m2_g": null,
      "volume_pores_cm3_g": null,
      "PLD_angstrom": null,
      "void_fraction": null
    },
    "proprietes_electroniques": {
      "band_gap_eV": null,
      "HOMO_eV_vs_NHE": null,
      "LUMO_eV_vs_NHE": null,
      "absorption_visible": true
    },
    "performance": {
      "produit_majoritaire": "CO",
      "taux_production_umol_g_h": null,
      "type_taux": "moyen",
      "selectivite_pct": null,
      "AQE_pct": null,
      "TON": null,
      "H2_concurrent_umol_g_h": null
    },
    "stabilite_photocatalytique": {
      "nombre_cycles": null,
      "duree_totale_h": null,
      "retention_pct": null,
      "caracterisation_post": null
    },
    "qualite": {
      "features_manquantes": [
        "BET",
        "volume_pores",
        "PLD",
        "void_fraction",
        "band_gap",
        "taux_production",
        "selectivite",
        "AQE",
        "TON",
        "H2_concurrent"
      ],
      "notes": "Avec -NH2. Performance intermediaire."
    }
  },
  {
    "refcode": "s41586-020-2738-2",
    "doi": "10.1038/s41586-020-2738-2",
    "mof": {
      "nom": "42%-TiO2-in-MIL-101-Fe",
      "famille": "MIL",
      "metal": "Fe",
      "etat_oxydation": 3,
      "ligand": "BDC",
      "groupe_fonctionnel": "",
      "sites_metalliques_ouverts": true,
      "type_structure": "composite"
    },
    "cocatalyseur": {
      "type": "TiO2",
      "charge_pct": 42.0
    },
    "conditions_reaction": {
      "source_lumiere": "xenon_300W",
      "longueur_onde_nm": null,
      "intensite_mW_cm2": null,
      "agent_sacrificiel": "none",
      "solvant": "H2O",
      "concentration_catalyseur_g_L": null,
      "pression_CO2_bar": 1.013,
      "temperature_C": 45,
      "duree_irradiation_h": 5,
      "atmosphere": "CO2_H2O"
    },
    "proprietes_structurales": {
      "BET_m2_g": null,
      "volume_pores_cm3_g": null,
      "PLD_angstrom": null,
      "void_fraction": null
    },
    "proprietes_electroniques": {
      "band_gap_eV": null,
      "HOMO_eV_vs_NHE": null,
      "LUMO_eV_vs_NHE": null,
      "absorption_visible": true
    },
    "performance": {
      "produit_majoritaire": "CO",
      "taux_production_umol_g_h": null,
      "type_taux": "moyen",
      "selectivite_pct": null,
      "AQE_pct": null,
      "TON": null,
      "H2_concurrent_umol_g_h": null
    },
    "stabilite_photocatalytique": {
      "nombre_cycles": null,
      "duree_totale_h": null,
      "retention_pct": null,
      "caracterisation_post": null
    },
    "qualite": {
      "features_manquantes": [
        "BET",
        "volume_pores",
        "PLD",
        "void_fraction",
        "band_gap",
        "taux_production",
        "selectivite",
        "AQE",
        "TON",
        "H2_concurrent"
      ],
      "notes": "MOF a base de Fe. Performance active (electron transfer possible)."
    }
  },
  {
    "refcode": "s41586-020-2738-2",
    "doi": "10.1038/s41586-020-2738-2",
    "mof": {
      "nom": "42%-TiO2-in-MIL-101-Al-NH2",
      "famille": "MIL",
      "metal": "Al",
      "etat_oxydation": 3,
      "ligand": "BDC",
      "groupe_fonctionnel": "-NH2",
      "sites_metalliques_ouverts": true,
      "type_structure": "composite"
    },
    "cocatalyseur": {
      "type": "TiO2",
      "charge_pct": 42.0
    },
    "conditions_reaction": {
      "source_lumiere": "xenon_300W",
      "longueur_onde_nm": null,
      "intensite_mW_cm2": null,
      "agent_sacrificiel": "none",
      "solvant": "H2O",
      "concentration_catalyseur_g_L": null,
      "pression_CO2_bar": 1.013,
      "temperature_C": 45,
      "duree_irradiation_h": 5,
      "atmosphere": "CO2_H2O"
    },
    "proprietes_structurales": {
      "BET_m2_g": null,
      "volume_pores_cm3_g": null,
      "PLD_angstrom": null,
      "void_fraction": null
    },
    "proprietes_electroniques": {
      "band_gap_eV": null,
      "HOMO_eV_vs_NHE": null,
      "LUMO_eV_vs_NHE": null,
      "absorption_visible": true
    },
    "performance": {
      "produit_majoritaire": "CO",
      "taux_production_umol_g_h": null,
      "type_taux": "moyen",
      "selectivite_pct": null,
      "AQE_pct": null,
      "TON": null,
      "H2_concurrent_umol_g_h": null
    },
    "stabilite_photocatalytique": {
      "nombre_cycles": null,
      "duree_totale_h": null,
      "retention_pct": null,
      "caracterisation_post": null
    },
    "qualite": {
      "features_manquantes": [
        "BET",
        "volume_pores",
        "PLD",
        "void_fraction",
        "band_gap",
        "taux_production",
        "selectivite",
        "AQE",
        "TON",
        "H2_concurrent"
      ],
      "notes": "MOF a base de Al. Performance faible (pas de redox pair appropriee)."
    }
  },
  {
    "refcode": "Xu2022_APSUSC",
    "doi": "10.1016/j.apsusc.2021.151792",
    "mof": {
      "nom": "Ni-MOF",
      "famille": "autre",
      "metal": "Ni",
      "etat_oxydation": 2,
      "ligand": "BDC",
      "groupe_fonctionnel": "none",
      "sites_metalliques_ouverts": true,
      "type_structure": "pristine"
    },
    "cocatalyseur": {
      "type": "none",
      "charge_pct": null
    },
    "conditions_reaction": {
      "source_lumiere": "xenon_300W",
      "longueur_onde_nm": null,
      "intensite_mW_cm2": 300,
      "agent_sacrificiel": "none",
      "solvant": "none",
      "concentration_catalyseur_g_L": null,
      "pression_CO2_bar": 1.013,
      "temperature_C": 20,
      "duree_irradiation_h": 4,
      "atmosphere": "CO2_H2O"
    },
    "proprietes_structurales": {
      "BET_m2_g": null,
      "volume_pores_cm3_g": null,
      "PLD_angstrom": null,
      "void_fraction": null
    },
    "proprietes_electroniques": {
      "band_gap_eV": 3.3,
      "HOMO_eV_vs_NHE": 1.93,
      "LUMO_eV_vs_NHE": -1.37,
      "absorption_visible": false
    },
    "performance": {
      "produit_majoritaire": "CO",
      "taux_production_umol_g_h": 0.47,
      "type_taux": "cumulatif",
      "selectivite_pct": null,
      "AQE_pct": 0.0008,
      "TON": null,
      "H2_concurrent_umol_g_h": null
    },
    "stabilite_photocatalytique": {
      "nombre_cycles": null,
      "duree_totale_h": null,
      "retention_pct": null,
      "caracterisation_post": null
    },
    "qualite": {
      "features_manquantes": [
        "BET",
        "PLD",
        "selectivite",
        "nombre_cycles"
      ],
      "notes": "MOF extrait du sludge électrolytique; réaction en phase gaz-solide sans agent sacrificiel; LUMO calculé à partir VB et band gap"
    }
  },
  {
    "refcode": "Xu2022_APSUSC",
    "doi": "10.1016/j.apsusc.2021.151792",
    "mof": {
      "nom": "CdS/Ni-MOF",
      "famille": "autre",
      "metal": "Ni",
      "etat_oxydation": 2,
      "ligand": "BDC",
      "groupe_fonctionnel": "none",
      "sites_metalliques_ouverts": false,
      "type_structure": "heterojunction"
    },
    "cocatalyseur": {
      "type": "none",
      "charge_pct": null
    },
    "conditions_reaction": {
      "source_lumiere": "xenon_300W",
      "longueur_onde_nm": null,
      "intensite_mW_cm2": 300,
      "agent_sacrificiel": "none",
      "solvant": "none",
      "concentration_catalyseur_g_L": null,
      "pression_CO2_bar": 1.013,
      "temperature_C": 20,
      "duree_irradiation_h": 4,
      "atmosphere": "CO2_H2O"
    },
    "proprietes_structurales": {
      "BET_m2_g": null,
      "volume_pores_cm3_g": null,
      "PLD_angstrom": null,
      "void_fraction": null
    },
    "proprietes_electroniques": {
      "band_gap_eV": 2.0,
      "HOMO_eV_vs_NHE": 1.06,
      "LUMO_eV_vs_NHE": -0.94,
      "absorption_visible": true
    },
    "performance": {
      "produit_majoritaire": "CO",
      "taux_production_umol_g_h": 7.47,
      "type_taux": "cumulatif",
      "selectivite_pct": null,
      "AQE_pct": 0.0474,
      "TON": null,
      "H2_concurrent_umol_g_h": null
    },
    "stabilite_photocatalytique": {
      "nombre_cycles": null,
      "duree_totale_h": null,
      "retention_pct": null,
      "caracterisation_post": null
    },
    "qualite": {
      "features_manquantes": [
        "BET",
        "PLD",
        "selectivite",
        "nombre_cycles"
      ],
      "notes": "Meilleure performance avec 20% CdS; hétérostructure hiérarchique 3D; taux 16x supérieur Ni-MOF et 7x CdS pur"
    }
  },
  {
    "refcode": "Ma2020_APCATB",
    "doi": "10.1016/j.apcatb.2020.118856",
    "mof": {
      "nom": "UiO-66",
      "famille": "UiO",
      "metal": "Zr",
      "etat_oxydation": 4,
      "ligand": "BDC",
      "groupe_fonctionnel": "none",
      "sites_metalliques_ouverts": false,
      "type_structure": "pristine"
    },
    "cocatalyseur": {
      "type": "none",
      "charge_pct": null
    },
    "conditions_reaction": {
      "source_lumiere": "xenon_300W",
      "longueur_onde_nm": null,
      "intensite_mW_cm2": null,
      "agent_sacrificiel": "none",
      "solvant": "H2O",
      "concentration_catalyseur_g_L": 0.1,
      "pression_CO2_bar": 1.013,
      "temperature_C": null,
      "duree_irradiation_h": 5,
      "atmosphere": "CO2_H2O"
    },
    "proprietes_structurales": {
      "BET_m2_g": 1268,
      "volume_pores_cm3_g": 0.48,
      "PLD_angstrom": null,
      "void_fraction": null
    },
    "proprietes_electroniques": {
      "band_gap_eV": 3.86,
      "HOMO_eV_vs_NHE": null,
      "LUMO_eV_vs_NHE": null,
      "absorption_visible": false
    },
    "performance": {
      "produit_majoritaire": "mixte",
      "taux_production_umol_g_h": 0.6,
      "type_taux": "moyen",
      "selectivite_pct": 37.5,
      "AQE_pct": null,
      "TON": null,
      "H2_concurrent_umol_g_h": null
    },
    "stabilite_photocatalytique": {
      "nombre_cycles": null,
      "duree_totale_h": null,
      "retention_pct": null,
      "caracterisation_post": null
    },
    "qualite": {
      "features_manquantes": [
        "longueur_onde",
        "intensite",
        "PLD",
        "HOMO",
        "LUMO",
        "AQE",
        "nombre_cycles"
      ],
      "notes": "MOF microporé; performance très faible sans TiO2; CO et CH4 produits"
    }
  },
  {
    "refcode": "Ma2020_APCATB",
    "doi": "10.1016/j.apcatb.2020.118856",
    "mof": {
      "nom": "TiO2/UiO-66 (TU-5)",
      "famille": "UiO",
      "metal": "Zr",
      "etat_oxydation": 4,
      "ligand": "BDC",
      "groupe_fonctionnel": "none",
      "sites_metalliques_ouverts": false,
      "type_structure": "composite"
    },
    "cocatalyseur": {
      "type": "none",
      "charge_pct": null
    },
    "conditions_reaction": {
      "source_lumiere": "xenon_300W",
      "longueur_onde_nm": null,
      "intensite_mW_cm2": null,
      "agent_sacrificiel": "none",
      "solvant": "H2O",
      "concentration_catalyseur_g_L": 0.1,
      "pression_CO2_bar": 1.013,
      "temperature_C": null,
      "duree_irradiation_h": 5,
      "atmosphere": "CO2_H2O"
    },
    "proprietes_structurales": {
      "BET_m2_g": null,
      "volume_pores_cm3_g": null,
      "PLD_angstrom": null,
      "void_fraction": null
    },
    "proprietes_electroniques": {
      "band_gap_eV": null,
      "HOMO_eV_vs_NHE": null,
      "LUMO_eV_vs_NHE": null,
      "absorption_visible": null
    },
    "performance": {
      "produit_majoritaire": "CH4",
      "taux_production_umol_g_h": 12.7,
      "type_taux": "moyen",
      "selectivite_pct": 90.1,
      "AQE_pct": null,
      "TON": null,
      "H2_concurrent_umol_g_h": null
    },
    "stabilite_photocatalytique": {
      "nombre_cycles": null,
      "duree_totale_h": null,
      "retention_pct": null,
      "caracterisation_post": null
    },
    "qualite": {
      "features_manquantes": [
        "BET",
        "band_gap",
        "longueur_onde",
        "intensite",
        "AQE"
      ],
      "notes": "5 mg UiO-66; contenu TiO2 86.8 wt%; CH4 sélectivité élevée"
    }
  },
  {
    "refcode": "Ma2020_APCATB",
    "doi": "10.1016/j.apcatb.2020.118856",
    "mof": {
      "nom": "TiO2/UiO-66 (TU-10)",
      "famille": "UiO",
      "metal": "Zr",
      "etat_oxydation": 4,
      "ligand": "BDC",
      "groupe_fonctionnel": "none",
      "sites_metalliques_ouverts": false,
      "type_structure": "composite"
    },
    "cocatalyseur": {
      "type": "none",
      "charge_pct": null
    },
    "conditions_reaction": {
      "source_lumiere": "xenon_300W",
      "longueur_onde_nm": null,
      "intensite_mW_cm2": null,
      "agent_sacrificiel": "none",
      "solvant": "H2O",
      "concentration_catalyseur_g_L": 0.1,
      "pression_CO2_bar": 1.013,
      "temperature_C": null,
      "duree_irradiation_h": 5,
      "atmosphere": "CO2_H2O"
    },
    "proprietes_structurales": {
      "BET_m2_g": 452,
      "volume_pores_cm3_g": 0.41,
      "PLD_angstrom": null,
      "void_fraction": null
    },
    "proprietes_electroniques": {
      "band_gap_eV": 3.32,
      "HOMO_eV_vs_NHE": null,
      "LUMO_eV_vs_NHE": null,
      "absorption_visible": false
    },
    "performance": {
      "produit_majoritaire": "CH4",
      "taux_production_umol_g_h": 17.9,
      "type_taux": "moyen",
      "selectivite_pct": 90.4,
      "AQE_pct": null,
      "TON": null,
      "H2_concurrent_umol_g_h": null
    },
    "stabilite_photocatalytique": {
      "nombre_cycles": 5,
      "duree_totale_h": 25,
      "retention_pct": null,
      "caracterisation_post": "PXRD_intact"
    },
    "qualite": {
      "features_manquantes": [
        "PLD",
        "HOMO",
        "LUMO",
        "longueur_onde",
        "intensite",
        "AQE"
      ],
      "notes": "10 mg UiO-66; contenu TiO2 81.3 wt%; meilleure performance; stabilité 5 cycles; O2 détecté comme produit d'oxydation"
    }
  },
  {
    "refcode": "Ma2020_APCATB",
    "doi": "10.1016/j.apcatb.2020.118856",
    "mof": {
      "nom": "TiO2/UiO-66 (TU-15)",
      "famille": "UiO",
      "metal": "Zr",
      "etat_oxydation": 4,
      "ligand": "BDC",
      "groupe_fonctionnel": "none",
      "sites_metalliques_ouverts": false,
      "type_structure": "composite"
    },
    "cocatalyseur": {
      "type": "none",
      "charge_pct": null
    },
    "conditions_reaction": {
      "source_lumiere": "xenon_300W",
      "longueur_onde_nm": null,
      "intensite_mW_cm2": null,
      "agent_sacrificiel": "none",
      "solvant": "H2O",
      "concentration_catalyseur_g_L": 0.1,
      "pression_CO2_bar": 1.013,
      "temperature_C": null,
      "duree_irradiation_h": 5,
      "atmosphere": "CO2_H2O"
    },
    "proprietes_structurales": {
      "BET_m2_g": null,
      "volume_pores_cm3_g": null,
      "PLD_angstrom": null,
      "void_fraction": null
    },
    "proprietes_electroniques": {
      "band_gap_eV": null,
      "HOMO_eV_vs_NHE": null,
      "LUMO_eV_vs_NHE": null,
      "absorption_visible": null
    },
    "performance": {
      "produit_majoritaire": "CH4",
      "taux_production_umol_g_h": 14.8,
      "type_taux": "moyen",
      "selectivite_pct": 87.1,
      "AQE_pct": null,
      "TON": null,
      "H2_concurrent_umol_g_h": null
    },
    "stabilite_photocatalytique": {
      "nombre_cycles": null,
      "duree_totale_h": null,
