Repository: ELKARKAFIDouaa/mof-co2-photoreduction-uq

## Overview

Experimental data on photocatalytic CO₂ reduction over metal–organic frameworks (MOFs) are scattered across the literature, heterogeneous, and not available in any public dataset. This repository contains everything needed to reproduce the study:

1. **An NLP pipeline** that extracts structured experimental records from article PDFs, with a validation layer (precision, recall, F1 against a manually annotated gold set).
2. **A curated dataset** of 316 entries × 40 variables extracted from 83 publications.
3. **A benchmark** of 8 regression and 5 classification models, evaluated on both accuracy (MAE, RMSE, R²; F1, AUC) and uncertainty calibration (ECE, log-likelihood, log-loss).

File: data/nlp output/dataset.json (part 3 of 14)
[
      "retention_pct": null,
      "caracterisation_post": null
    },
    "qualite": {
      "features_manquantes": [
        "BET",
        "band_gap",
        "PLD",
        "longueur_onde",
        "intensite",
        "AQE"
      ],
      "notes": "15 mg UiO-66; contenu TiO2 71.2 wt%; performance légèrement inférieure à TU-10"
    }
  },
  {
    "refcode": "Hong2024_CeramInt",
    "doi": "10.1016/j.ceramint.2024.4040203",
    "mof": {
      "nom": "Mo-MOF",
      "famille": "autre",
      "metal": "Mo",
      "etat_oxydation": null,
      "ligand": "imidazole",
      "groupe_fonctionnel": "none",
      "sites_metalliques_ouverts": true,
      "type_structure": "pristine"
    },
    "cocatalyseur": {
      "type": "none",
      "charge_pct": null
    },
    "conditions_reaction": {
      "source_lumiere": "xenon_300W",
      "longueur_onde_nm": null,
      "intensite_mW_cm2": null,
      "agent_sacrificiel": "none",
      "solvant": "none",
      "concentration_catalyseur_g_L": null,
      "pression_CO2_bar": 0.69,
      "temperature_C": null,
      "duree_irradiation_h": 3,
      "atmosphere": "CO2_H2O"
    },
    "proprietes_structurales": {
      "BET_m2_g": null,
      "volume_pores_cm3_g": null,
      "PLD_angstrom": null,
      "void_fraction": null
    },
    "proprietes_electroniques": {
      "band_gap_eV": null,
      "HOMO_eV_vs_NHE": null,
      "LUMO_eV_vs_NHE": null,
      "absorption_visible": null
    },
    "performance": {
      "produit_majoritaire": "CO",
      "taux_production_umol_g_h": null,
      "type_taux": null,
      "selectivite_pct": null,
      "AQE_pct": null,
      "TON": null,
      "H2_concurrent_umol_g_h": null
    },
    "stabilite_photocatalytique": {
      "nombre_cycles": null,
      "duree_totale_h": null,
      "retention_pct": null,
      "caracterisation_post": null
    },
    "qualite": {
      "features_manquantes": [
        "BET",
        "band_gap",
        "PLD",
        "taux_production",
        "selectivite",
        "nombre_cycles"
      ],
      "notes": "Précurseur MOF pour dérivés MoO3; pas de test photocatalytique direct sur le MOF"
    }
  },
  {
    "refcode": "Hong2024_CeramInt",
    "doi": "10.1016/j.ceramint.2024.4040203",
    "mof": {
      "nom": "MOF-MoO3",
      "famille": "MOF-derived",
      "metal": "Mo",
      "etat_oxydation": 6,
      "ligand": "none",
      "groupe_fonctionnel": "none",
      "sites_metalliques_ouverts": true,
      "type_structure": "MOF-derived"
    },
    "cocatalyseur": {
      "type": "none",
      "charge_pct": null
    },
    "conditions_reaction": {
      "source_lumiere": "xenon_300W",
      "longueur_onde_nm": null,
      "intensite_mW_cm2": null,
      "agent_sacrificiel": "none",
      "solvant": "none",
      "concentration_catalyseur_g_L": null,
      "pression_CO2_bar": 0.69,
      "temperature_C": null,
      "duree_irradiation_h": 3,
      "atmosphere": "CO2_H2O"
    },
    "proprietes_structurales": {
      "BET_m2_g": 13.84,
      "volume_pores_cm3_g": null,
      "PLD_angstrom": null,
      "void_fraction": null
    },
    "proprietes_electroniques": {
      "band_gap_eV": 3.06,
      "HOMO_eV_vs_NHE": 2.75,
      "LUMO_eV_vs_NHE": null,
      "absorption_visible": false
    },
    "performance": {
      "produit_majoritaire": "CO",
      "taux_production_umol_g_h": 7.98,
      "type_taux": null,
      "selectivite_pct": null,
      "AQE_pct": null,
      "TON": null,
      "H2_concurrent_umol_g_h": null
    },
    "stabilite_photocatalytique": {
      "nombre_cycles": 5,
      "duree_totale_h": null,
      "retention_pct": null,
      "caracterisation_post": null
    },
    "qualite": {
      "features_manquantes": [
        "PLD",
        "LUMO",
        "type_taux",
        "selectivite",
        "AQE"
      ],
      "notes": "Dérivé par pyrolyse de Mo-MOF; structure en bâtonnets; BET augmenté par rapport H-MoO3 (8.28 m2/g)"
    }
  },
  {
    "refcode": "Hong2024_CeramInt",
    "doi": "10.1016/j.ceramint.2024.4040203",
    "mof": {
      "nom": "MOF-MoO3-x_0.5h",
      "famille": "MOF-derived",
      "metal": "Mo",
      "etat_oxydation": "6/5",
      "ligand": "none",
      "groupe_fonctionnel": "none",
      "sites_metalliques_ouverts": true,
      "type_structure": "MOF-derived"
    },
    "cocatalyseur": {
      "type": "none",
      "charge_pct": null
    },
    "conditions_reaction": {
      "source_lumiere": "xenon_300W",
      "longueur_onde_nm": null,
      "intensite_mW_cm2": null,
      "agent_sacrificiel": "none",
      "solvant": "none",
      "concentration_catalyseur_g_L": null,
      "pression_CO2_bar": 0.69,
      "temperature_C": null,
      "duree_irradiation_h": 3,
      "atmosphere": "CO2_H2O"
    },
    "proprietes_structurales": {
      "BET_m2_g": null,
      "volume_pores_cm3_g": null,
      "PLD_angstrom": null,
      "void_fraction": null
    },
    "proprietes_electroniques": {
      "band_gap_eV": null,
      "HOMO_eV_vs_NHE": null,
      "LUMO_eV_vs_NHE": null,
      "absorption_visible": true
    },
    "performance": {
      "produit_majoritaire": "CO",
      "taux_production_umol_g_h": null,
      "type_taux": null,
      "selectivite_pct": null,
      "AQE_pct": null,
      "TON": null,
      "H2_concurrent_umol_g_h": null
    },
    "stabilite_photocatalytique": {
      "nombre_cycles": null,
      "duree_totale_h": null,
      "retention_pct": null,
      "caracterisation_post": null
    },
    "qualite": {
      "features_manquantes": [
        "BET",
        "band_gap",
        "PLD",
        "taux_production",
        "selectivite"
      ],
      "notes": "Traitement ascorbique 0.5h; introduction lacunes oxygène (Mo5+ 10.18%)"
    }
  },
  {
    "refcode": "Hong2024_CeramInt",
    "doi": "10.1016/j.ceramint.2024.4040203",
    "mof": {
      "nom": "MOF-MoO3-x_1.5h",
      "famille": "MOF-derived",
      "metal": "Mo",
      "etat_oxydation": "6/5",
      "ligand": "none",
      "groupe_fonctionnel": "none",
      "sites_metalliques_ouverts": true,
      "type_structure": "MOF-derived"
    },
    "cocatalyseur": {
      "type": "none",
      "charge_pct": null
    },
    "conditions_reaction": {
      "source_lumiere": "xenon_300W",
      "longueur_onde_nm": null,
      "intensite_mW_cm2": null,
      "agent_sacrificiel": "none",
      "solvant": "none",
      "concentration_catalyseur_g_L": null,
      "pression_CO2_bar": 0.69,
      "temperature_C": null,
      "duree_irradiation_h": 3,
      "atmosphere": "CO2_H2O"
    },
    "proprietes_structurales": {
      "BET_m2_g": null,
      "volume_pores_cm3_g": null,
      "PLD_angstrom": null,
      "void_fraction": null
    },
    "proprietes_electroniques": {
      "band_gap_eV": null,
      "HOMO_eV_vs_NHE": null,
      "LUMO_eV_vs_NHE": null,
      "absorption_visible": true
    },
    "performance": {
      "produit_majoritaire": "CO",
      "taux_production_umol_g_h": null,
      "type_taux": null,
      "selectivite_pct": null,
      "AQE_pct": null,
      "TON": null,
      "H2_concurrent_umol_g_h": null
    },
    "stabilite_photocatalytique": {
      "nombre_cycles": null,
      "duree_totale_h": null,
      "retention_pct": null,
      "caracterisation_post": null
    },
    "qualite": {
      "features_manquantes": [
        "BET",
        "band_gap",
        "PLD",
        "taux_production",
        "selectivite"
      ],
      "notes": "Traitement ascorbique 1.5h; Mo5+ 24.67%; structure transition bâtonnet→feuillet"
    }
  },
  {
    "refcode": "Hong2024_CeramInt",
    "doi": "10.1016/j.ceramint.2024.4040203",
    "mof": {
      "nom": "MOF-MoO3-x_2.5h",
      "famille": "MOF-derived",
      "metal": "Mo",
      "etat_oxydation": "6/5",
      "ligand": "none",
      "groupe_fonctionnel": "none",
      "sites_metalliques_ouverts": true,
      "type_structure": "MOF-derived"
    },
    "cocatalyseur": {
      "type": "none",
      "charge_pct": null
    },
    "conditions_reaction": {
      "source_lumiere": "xenon_300W",
      "longueur_onde_nm": null,
      "intensite_mW_cm2": null,
      "agent_sacrificiel": "none",
      "solvant": "none",
      "concentration_catalyseur_g_L": null,
      "pression_CO2_bar": 0.69,
      "temperature_C": null,
      "duree_irradiation_h": 3,
      "atmosphere": "CO2_H2O"
    },
    "proprietes_structurales": {
      "BET_m2_g": null,
      "volume_pores_cm3_g": null,
      "PLD_angstrom": null,
      "void_fraction": null
    },
    "proprietes_electroniques": {
      "band_gap_eV": 2.01,
      "HOMO_eV_vs_NHE": 2.5,
      "LUMO_eV_vs_NHE": null,
      "absorption_visible": true
    },
    "performance": {
      "produit_majoritaire": "CO",
      "taux_production_umol_g_h": 29.1,
      "type_taux": null,
      "selectivite_pct": 98.77,
      "AQE_pct": null,
      "TON": null,
      "H2_concurrent_umol_g_h": null
    },
    "stabilite_photocatalytique": {
      "nombre_cycles": 5,
      "duree_totale_h": null,
      "retention_pct": null,
      "caracterisation_post": null
    },
    "qualite": {
      "features_manquantes": [
        "PLD",
        "LUMO",
        "type_taux",
        "AQE"
      ],
      "notes": "Traitement ascorbique 2.5h; Mo5+ 29.05%; structure feuilletée; performance 3.7x MOF-MoO3 et 2.4x H-MoO3-x"
    }
  },
  {
    "refcode": "Niu2022_TTCOF",
    "doi": "10.1021/acsami.2c02439",
    "mof": {
      "nom": "TTCOF",
      "famille": "autre",
      "metal": null,
      "etat_oxydation": null,
      "ligand": "TMT/TFPT",
      "groupe_fonctionnel": "none",
      "sites_metalliques_ouverts": null,
      "type_structure": "pristine"
    },
    "cocatalyseur": {
      "type": "none",
      "charge_pct": null
    },
    "conditions_reaction": {
      "source_lumiere": "xenon_300W",
      "longueur_onde_nm": 420,
      "intensite_mW_cm2": null,
      "agent_sacrificiel": "none",
      "solvant": "H2O_vapeur",
      "concentration_catalyseur_g_L": null,
      "pression_CO2_bar": 1.0,
      "temperature_C": null,
      "duree_irradiation_h": 4,
      "atmosphere": "CO2_H2O"
    },
    "proprietes_structurales": {
      "BET_m2_g": 637,
      "volume_pores_cm3_g": null,
      "PLD_angstrom": null,
      "void_fraction": null
    },
    "proprietes_electroniques": {
      "band_gap_eV": null,
      "HOMO_eV_vs_NHE": 1.6,
      "LUMO_eV_vs_NHE": -1.14,
      "absorption_visible": true
    },
    "performance": {
      "produit_majoritaire": "CO",
      "taux_production_umol_g_h": 1.49,
      "type_taux": "moyen",
      "selectivite_pct": null,
      "AQE_pct": null,
      "TON": null,
      "H2_concurrent_umol_g_h": 0.0
    },
    "stabilite_photocatalytique": {
      "nombre_cycles": null,
      "duree_totale_h": null,
      "retention_pct": null,
      "caracterisation_post": null
    },
    "qualite": {
      "features_manquantes": [
        "band_gap",
        "volume_pores",
        "PLD",
        "AQE"
      ],
      "notes": "COF non metallique, nanofibres"
    }
  },
  {
    "refcode": "Niu2022_NUZ",
    "doi": "10.1021/acsami.2c02439",
    "mof": {
      "nom": "NH2-UiO-66",
      "famille": "UiO",
      "metal": "Zr",
      "etat_oxydation": 4,
      "ligand": "2-aminoBDC",
      "groupe_fonctionnel": "-NH2",
      "sites_metalliques_ouverts": null,
      "type_structure": "pristine"
    },
    "cocatalyseur": {
      "type": "none",
      "charge_pct": null
    },
    "conditions_reaction": {
      "source_lumiere": "xenon_300W",
      "longueur_onde_nm": 420,
      "intensite_mW_cm2": null,
      "agent_sacrificiel": "none",
      "solvant": "H2O_vapeur",
      "concentration_catalyseur_g_L": null,
      "pression_CO2_bar": 1.0,
      "temperature_C": null,
      "duree_irradiation_h": 4,
      "atmosphere": "CO2_H2O"
    },
    "proprietes_structurales": {
      "BET_m2_g": 774,
      "volume_pores_cm3_g": null,
      "PLD_angstrom": null,
      "void_fraction": null
    },
    "proprietes_electroniques": {
      "band_gap_eV": null,
      "HOMO_eV_vs_NHE": 2.25,
      "LUMO_eV_vs_NHE": -0.54,
      "absorption_visible": true
    },
    "performance": {
      "produit_majoritaire": "CO",
      "taux_production_umol_g_h": 1.31,
      "type_taux": "moyen",
      "selectivite_pct": null,
      "AQE_pct": null,
      "TON": null,
      "H2_concurrent_umol_g_h": 0.0
    },
    "stabilite_photocatalytique": {
      "nombre_cycles": null,
      "duree_totale_h": null,
      "retention_pct": null,
      "caracterisation_post": null
    },
    "qualite": {
      "features_manquantes": [
        "band_gap",
        "volume_pores",
        "PLD",
        "AQE"
      ],
      "notes": "MOF octaedrique"
    }
  },
  {
    "refcode": "Niu2022_5TTCOF-NUZ",
    "doi": "10.1021/acsami.2c02439",
    "mof": {
      "nom": "5%TTCOF/NUZ",
      "famille": "UiO",
      "metal": "Zr",
      "etat_oxydation": 4,
      "ligand": "2-aminoBDC",
      "groupe_fonctionnel": "-NH2",
      "sites_metalliques_ouverts": null,
      "type_structure": "composite"
    },
    "cocatalyseur": {
      "type": "none",
      "charge_pct": null
    },
    "conditions_reaction": {
      "source_lumiere": "xenon_300W",
      "longueur_onde_nm": 420,
      "intensite_mW_cm2": null,
      "agent_sacrificiel": "none",
      "solvant": "H2O_vapeur",
      "concentration_catalyseur_g_L": null,
      "pression_CO2_bar": 1.0,
      "temperature_C": null,
      "duree_irradiation_h": 4,
      "atmosphere": "CO2_H2O"
    },
    "proprietes_structurales": {
      "BET_m2_g": null,
      "volume_pores_cm3_g": null,
      "PLD_angstrom": null,
      "void_fraction": null
    },
    "proprietes_electroniques": {
      "band_gap_eV": null,
      "HOMO_eV_vs_NHE": null,
      "LUMO_eV_vs_NHE": null,
      "absorption_visible": true
    },
    "performance": {
      "produit_majoritaire": "CO",
      "taux_production_umol_g_h": 2.73,
      "type_taux": "moyen",
      "selectivite_pct": null,
      "AQE_pct": null,
      "TON": null,
      "H2_concurrent_umol_g_h": 0.0
    },
    "stabilite_photocatalytique": {
      "nombre_cycles": null,
      "duree_totale_h": null,
      "retention_pct": null,
      "caracterisation_post": null
    },
    "qualite": {
      "features_manquantes": [
        "BET",
        "band_gap",
        "PLD"
      ],
      "notes": "COF/MOF S-scheme heterojunction"
    }
  },
  {
    "refcode": "Niu2022_10TTCOF-NUZ",
    "doi": "10.1021/acsami.2c02439",
    "mof": {
      "nom": "10%TTCOF/NUZ",
      "famille": "UiO",
      "metal": "Zr",
      "etat_oxydation": 4,
      "ligand": "2-aminoBDC",
      "groupe_fonctionnel": "-NH2",
      "sites_metalliques_ouverts": null,
      "type_structure": "composite"
    },
    "cocatalyseur": {
      "type": "none",
      "charge_pct": null
    },
    "conditions_reaction": {
      "source_lumiere": "xenon_300W",
      "longueur_onde_nm": 420,
      "intensite_mW_cm2": null,
      "agent_sacrificiel": "none",
      "solvant": "H2O_vapeur",
      "concentration_catalyseur_g_L": null,
      "pression_CO2_bar": 1.0,
      "temperature_C": null,
      "duree_irradiation_h": 4,
      "atmosphere": "CO2_H2O"
    },
    "proprietes_structurales": {
      "BET_m2_g": null,
      "volume_pores_cm3_g": null,
      "PLD_angstrom": null,
      "void_fraction": null
    },
    "proprietes_electroniques": {
      "band_gap_eV": null,
      "HOMO_eV_vs_NHE": null,
      "LUMO_eV_vs_NHE": null,
      "absorption_visible": true
    },
    "performance": {
      "produit_majoritaire": "CO",
      "taux_production_umol_g_h": 4.25,
      "type_taux": "moyen",
      "selectivite_pct": null,
      "AQE_pct": null,
      "TON": null,
      "H2_concurrent_umol_g_h": 0.0
    },
    "stabilite_photocatalytique": {
      "nombre_cycles": null,
      "duree_totale_h": null,
      "retention_pct": null,
      "caracterisation_post": null
    },
    "qualite": {
      "features_manquantes": [
        "BET",
        "band_gap",
        "PLD"
      ],
      "notes": "Performance intermediaire"
    }
  },
  {
    "refcode": "Niu2022_15TTCOF-NUZ",
    "doi": "10.1021/acsami.2c02439",
    "mof": {
      "nom": "15%TTCOF/NUZ",
      "famille": "UiO",
      "metal": "Zr",
      "etat_oxydation": 4,
      "ligand": "2-aminoBDC",
      "groupe_fonctionnel": "-NH2",
      "sites_metalliques_ouverts": null,
      "type_structure": "composite"
    },
    "cocatalyseur": {
      "type": "none",
      "charge_pct": null
    },
    "conditions_reaction": {
      "source_lumiere": "xenon_300W",
      "longueur_onde_nm": 420,
      "intensite_mW_cm2": null,
      "agent_sacrificiel": "none",
      "solvant": "H2O_vapeur",
      "concentration_catalyseur_g_L": null,
      "pression_CO2_bar": 1.0,
      "temperature_C": null,
      "duree_irradiation_h": 4,
      "atmosphere": "CO2_H2O"
    },
    "proprietes_structurales": {
      "BET_m2_g": 900,
      "volume_pores_cm3_g": null,
      "PLD_angstrom": null,
      "void_fraction": null
    },
    "proprietes_electroniques": {
      "band_gap_eV": null,
      "HOMO_eV_vs_NHE": null,
      "LUMO_eV_vs_NHE": null,
      "absorption_visible": true
    },
    "performance": {
      "produit_majoritaire": "CO",
      "taux_production_umol_g_h": 6.56,
      "type_taux": "moyen",
      "selectivite_pct": 100,
      "AQE_pct": 0.21,
      "TON": null,
      "H2_concurrent_umol_g_h": 0.0
    },
    "stabilite_photocatalytique": {
      "nombre_cycles": 4,
      "duree_totale_h": 16,
      "retention_pct": null,
      "caracterisation_post": "PXRD_intact"
    },
    "qualite": {
      "features_manquantes": [
        "band_gap",
        "volume_pores",
        "PLD"
      ],
      "notes": "Performance optimale"
    }
  },
  {
    "refcode": "Niu2022_20TTCOF-NUZ",
    "doi": "10.1021/acsami.2c02439",
    "mof": {
      "nom": "20%TTCOF/NUZ",
      "famille": "UiO",
      "metal": "Zr",
      "etat_oxydation": 4,
      "ligand": "2-aminoBDC",
      "groupe_fonctionnel": "-NH2",
      "sites_metalliques_ouverts": null,
      "type_structure": "composite"
    },
    "cocatalyseur": {
      "type": "none",
      "charge_pct": null
    },
    "conditions_reaction": {
      "source_lumiere": "xenon_300W",
      "longueur_onde_nm": 420,
      "intensite_mW_cm2": null,
      "agent_sacrificiel": "none",
      "solvant": "H2O_vapeur",
      "concentration_catalyseur_g_L": null,
      "pression_CO2_bar": 1.0,
      "temperature_C": null,
      "duree_irradiation_h": 4,
      "atmosphere": "CO2_H2O"
    },
    "proprietes_structurales": {
      "BET_m2_g": null,
      "volume_pores_cm3_g": null,
      "PLD_angstrom": null,
      "void_fraction": null
    },
    "proprietes_electroniques": {
      "band_gap_eV": null,
      "HOMO_eV_vs_NHE": null,
      "LUMO_eV_vs_NHE": null,
      "absorption_visible": true
    },
    "performance": {
      "produit_majoritaire": "CO",
      "taux_production_umol_g_h": 4.84,
      "type_taux": "moyen",
      "selectivite_pct": null,
      "AQE_pct": null,
      "TON": null,
      "H2_concurrent_umol_g_h": 0.0
    },
    "stabilite_photocatalytique": {
      "nombre_cycles": null,
      "duree_totale_h": null,
      "retention_pct": null,
      "caracterisation_post": null
    },
    "qualite": {
      "features_manquantes": [
        "BET",
        "band_gap",
        "PLD"
      ],
      "notes": "Degradation des performances"
    }
  },
  {
    "refcode": "Niu2022_30TTCOF-NUZ",
    "doi": "10.1021/acsami.2c02439",
    "mof": {
      "nom": "30%TTCOF/NUZ",
      "famille": "UiO",
      "metal": "Zr",
      "etat_oxydation": 4,
      "ligand": "2-aminoBDC",
      "groupe_fonctionnel": "-NH2",
      "sites_metalliques_ouverts": null,
      "type_structure": "composite"
    },
    "cocatalyseur": {
      "type": "none",
      "charge_pct": null
    },
    "conditions_reaction": {
      "source_lumiere": "xenon_300W",
      "longueur_onde_nm": 420,
      "intensite_mW_cm2": null,
      "agent_sacrificiel": "none",
      "solvant": "H2O_vapeur",
      "concentration_catalyseur_g_L": null,
      "pression_CO2_bar": 1.0,
      "temperature_C": null,
      "duree_irradiation_h": 4,
      "atmosphere": "CO2_H2O"
    },
    "proprietes_structurales": {
      "BET_m2_g": null,
      "volume_pores_cm3_g": null,
      "PLD_angstrom": null,
      "void_fraction": null
    },
    "proprietes_electroniques": {
      "band_gap_eV": null,
      "HOMO_eV_vs_NHE": null,
      "LUMO_eV_vs_NHE": null,
      "absorption_visible": true
    },
    "performance": {
      "produit_majoritaire": "CO",
      "taux_production_umol_g_h": 3.24,
      "type_taux": "moyen",
      "selectivite_pct": null,
      "AQE_pct": null,
      "TON": null,
      "H2_concurrent_umol_g_h": 0.0
    },
    "stabilite_photocatalytique": {
      "nombre_cycles": null,
      "duree_totale_h": null,
      "retention_pct": null,
      "caracterisation_post": null
    },
    "qualite": {
      "features_manquantes": [
        "BET",
        "band_gap",
        "PLD"
      ],
      "notes": "Exces de TTCOF diminue activite"
    }
  },
  {
    "refcode": "Qin2021_Mn-MOF-1",
    "doi": "10.1039/d1cc02847b",
    "mof": {
      "nom": "1",
      "famille": "autre",
      "metal": "Mn",
      "etat_oxydation": 2,
      "ligand": "TCPP",
      "groupe_fonctionnel": "none",
      "sites_metalliques_ouverts": true,
      "type_structure": "pristine"
    },
    "cocatalyseur": {
      "type": "none",
      "charge_pct": null
    },
    "conditions_reaction": {
      "source_lumiere": "solaire_simulé",
      "longueur_onde_nm": null,
      "intensite_mW_cm2": null,
      "agent_sacrificiel": "none",
      "solvant": "H2O_vapeur",
      "concentration_catalyseur_g_L": null,
      "pression_CO2_bar": 1.0,
      "temperature_C": null,
      "duree_irradiation_h": 4,
      "atmosphere": "CO2_H2O"
    },
    "proprietes_structurales": {
      "BET_m2_g": null,
      "volume_pores_cm3_g": null,
      "PLD_angstrom": null,
      "void_fraction": 45.2
    },
    "proprietes_electroniques": {
      "band_gap_eV": 1.76,
      "HOMO_eV_vs_NHE": 1.24,
      "LUMO_eV_vs_NHE": -0.52,
      "absorption_visible": true
    },
    "performance": {
      "produit_majoritaire": "CH4",
      "taux_production_umol_g_h": 53.0,
      "type_taux": "moyen",
      "selectivite_pct": null,
      "AQE_pct": null,
      "TON": null,
      "H2_concurrent_umol_g_h": null
    },
    "stabilite_photocatalytique": {
      "nombre_cycles": 3,
      "duree_totale_h": 12,
      "retention_pct": null,
      "caracterisation_post": "PXRD_intact"
    },
    "qualite": {
      "features_manquantes": [
        "BET",
        "volume_pores",
        "PLD",
        "AQE"
      ],
      "notes": "2D porphyrinique Mn-MOF"
    }
  },
  {
    "refcode": "Hao2021_Ir1-A-aUiO-0.7",
    "doi": "10.1038/s41467-021-22991-7",
    "mof": {
      "nom": "0.7%Ir1/A-aUiO",
      "famille": "UiO",
      "metal": "Zr",
      "etat_oxydation": 4,
      "ligand": "2-aminoBDC",
      "groupe_fonctionnel": "-NH2",
      "sites_metalliques_ouverts": true,
      "type_structure": "pristine"
    },
    "cocatalyseur": {
      "type": "Ir",
      "charge_pct": 0.7
    },
    "conditions_reaction": {
      "source_lumiere": "xenon_300W",
      "longueur_onde_nm": 420,
      "intensite_mW_cm2": null,
      "agent_sacrificiel": "isopropanol",
      "solvant": "H2O",
      "concentration_catalyseur_g_L": 0.3,
      "pression_CO2_bar": 1.0,
      "temperature_C": null,
      "duree_irradiation_h": null,
      "atmosphere": "CO2_pur"
    },
    "proprietes_structurales": {
      "BET_m2_g": null,
      "volume_pores_cm3_g": null,
      "PLD_angstrom": null,
      "void_fraction": null
    },
    "proprietes_electroniques": {
      "band_gap_eV": null,
      "HOMO_eV_vs_NHE": null,
      "LUMO_eV_vs_NHE": -0.6,
      "absorption_visible": true
    },
    "performance": {
      "produit_majoritaire": "HCOOH",
      "taux_production_umol_g_h": 240.0,
      "type_taux": "moyen",
      "selectivite_pct": 96.3,
      "AQE_pct": null,
      "TON": null,
      "H2_concurrent_umol_g_h": null
    },
    "stabilite_photocatalytique": {
      "nombre_cycles": null,
      "duree_totale_h": null,
      "retention_pct": null,
      "caracterisation_post": null
    },
    "qualite": {
      "features_manquantes": [
        "BET",
        "band_gap",
        "PLD",
        "AQE"
      ],
      "notes": "Ir single atoms, mode PiS"
    }
  },
  {
    "refcode": "Hao2021_Ir1-A-aUiO-1.4",
    "doi": "10.1038/s41467-021-22991-7",
    "mof": {
      "nom": "1.4%Ir1/A-aUiO",
      "famille": "UiO",
      "metal": "Zr",
      "etat_oxydation": 4,
      "ligand": "2-aminoBDC",
      "groupe_fonctionnel": "-NH2",
      "sites_metalliques_ouverts": true,
      "type_structure": "pristine"
    },
    "cocatalyseur": {
      "type": "Ir",
      "charge_pct": 1.4
    },
    "conditions_reaction": {
      "source_lumiere": "xenon_300W",
      "longueur_onde_nm": 420,
      "intensite_mW_cm2": null,
      "agent_sacrificiel": "isopropanol",
      "solvant": "H2O",
      "concentration_catalyseur_g_L": 0.3,
      "pression_CO2_bar": 1.0,
      "temperature_C": null,
      "duree_irradiation_h": null,
      "atmosphere": "CO2_pur"
    },
    "proprietes_structurales": {
      "BET_m2_g": null,
      "volume_pores_cm3_g": null,
      "PLD_angstrom": null,
      "void_fraction": null
    },
    "proprietes_electroniques": {
      "band_gap_eV": null,
      "HOMO_eV_vs_NHE": null,
      "LUMO_eV_vs_NHE": -0.6,
      "absorption_visible": true
    },
    "performance": {
      "produit_majoritaire": "HCOOH",
      "taux_production_umol_g_h": 510.0,
      "type_taux": "moyen",
      "selectivite_pct": 100.0,
      "AQE_pct": 2.51,
      "TON": null,
      "H2_concurrent_umol_g_h": null
    },
    "stabilite_photocatalytique": {
      "nombre_cycles": null,
      "duree_totale_h": null,
      "retention_pct": null,
      "caracterisation_post": null
    },
    "qualite": {
      "features_manquantes": [
        "BET",
        "band_gap",
        "PLD"
      ],
      "notes": "Mode PiS, meilleure performance poudre"
    }
  },
  {
    "refcode": "Hao2021_Ir1-A-aUiO-membrane",
    "doi": "10.1038/s41467-021-22991-7",
    "mof": {
      "nom": "1.4%Ir1/A-aUiO membrane",
      "famille": "UiO",
      "metal": "Zr",
      "etat_oxydation": 4,
      "ligand": "2-aminoBDC",
      "groupe_fonctionnel": "-NH2",
      "sites_metalliques_ouverts": true,
      "type_structure": "pristine"
    },
    "cocatalyseur": {
      "type": "Ir",
      "charge_pct": 1.4
    },
    "conditions_reaction": {
      "source_lumiere": "xenon_300W",
      "longueur_onde_nm": 420,
      "intensite_mW_cm2": null,
      "agent_sacrificiel": "none",
      "solvant": "H2O_vapeur",
      "concentration_catalyseur_g_L": null,
      "pression_CO2_bar": 1.0,
      "temperature_C": null,
      "duree_irradiation_h": null,
      "atmosphere": "CO2_H2O"
    },
    "proprietes_structurales": {
      "BET_m2_g": null,
      "volume_pores_cm3_g": null,
      "PLD_angstrom": null,
      "void_fraction": null
    },
    "proprietes_electroniques": {
      "band_gap_eV": null,
      "HOMO_eV_vs_NHE": null,
      "LUMO_eV_vs_NHE": -0.6,
      "absorption_visible": true
    },
    "performance": {
      "produit_majoritaire": "HCOOH",
      "taux_production_umol_g_h": 3380.0,
      "type_taux": "moyen",
      "selectivite_pct": 98.0,
      "AQE_pct": 15.76,
      "TON": null,
      "H2_concurrent_umol_g_h": null
    },
    "stabilite_photocatalytique": {
      "nombre_cycles": null,
      "duree_totale_h": 100,
      "retention_pct": null,
      "caracterisation_post": null
    },
    "qualite": {
      "features_manquantes": [
        "BET",
        "band_gap",
        "PLD"
      ],
      "notes": "Mode GMG, performance superieure"
    }
  },
  {
    "refcode": "Hao2021_Irx-A-aUiO",
    "doi": "10.1038/s41467-021-22991-7",
    "mof": {
      "nom": "Irx/A-aUiO",
      "famille": "UiO",
      "metal": "Zr",
      "etat_oxydation": 4,
      "ligand": "2-aminoBDC",
      "groupe_fonctionnel": "-NH2",
      "sites_metalliques_ouverts": true,
      "type_structure": "pristine"
    },
    "cocatalyseur": {
      "type": "Ir",
      "charge_pct": 2.7
    },
    "conditions_reaction": {
      "source_lumiere": "xenon_300W",
      "longueur_onde_nm": 420,
      "intensite_mW_cm2": null,
      "agent_sacrificiel": "isopropanol",
      "solvant": "H2O",
      "concentration_catalyseur_g_L": 0.3,
      "pression_CO2_bar": 1.0,
      "temperature_C": null,
      "duree_irradiation_h": null,
      "atmosphere": "CO2_pur"
    },
    "proprietes_structurales": {
      "BET_m2_g": null,
      "volume_pores_cm3_g": null,
      "PLD_angstrom": null,
      "void_fraction": null
    },
    "proprietes_electroniques": {
      "band_gap_eV": null,
      "HOMO_eV_vs_NHE": null,
      "LUMO_eV_vs_NHE": -0.6,
      "absorption_visible": true
    },
    "performance": {
      "produit_majoritaire": "HCOOH",
      "taux_production_umol_g_h": 160.0,
      "type_taux": "moyen",
      "selectivite_pct": 79.8,
      "AQE_pct": null,
      "TON": null,
      "H2_concurrent_umol_g_h": null
    },
    "stabilite_photocatalytique": {
      "nombre_cycles": null,
      "duree_totale_h": null,
      "retention_pct": null,
      "caracterisation_post": null
    },
    "qualite": {
      "features_manquantes": [
        "BET",
        "band_gap",
        "PLD",
        "AQE"
      ],
      "notes": "Clusters et SAs"
    }
  },
  {
    "refcode": "Hao2021_IrNPs-A-aUiO",
    "doi": "10.1038/s41467-021-22991-7",
    "mof": {
      "nom": "IrNPs/A-aUiO",
      "famille": "UiO",
      "metal": "Zr",
      "etat_oxydation": 4,
      "ligand": "2-aminoBDC",
      "groupe_fonctionnel": "-NH2",
      "sites_metalliques_ouverts": true,
      "type_structure": "pristine"
    },
    "cocatalyseur": {
      "type": "Ir",
      "charge_pct": 4.0
    },
    "conditions_reaction": {
      "source_lumiere": "xenon_300W",
      "longueur_onde_nm": 420,
      "intensite_mW_cm2": null,
      "agent_sacrificiel": "isopropanol",
      "solvant": "H2O",
      "concentration_catalyseur_g_L": 0.3,
      "pression_CO2_bar": 1.0,
      "temperature_C": null,
      "duree_irradiation_h": null,
      "atmosphere": "CO2_pur"
    },
    "proprietes_structurales": {
      "BET_m2_g": null,
      "volume_pores_cm3_g": null,
      "PLD_angstrom": null,
      "void_fraction": null
    },
    "proprietes_electroniques": {
      "band_gap_eV": null,
      "HOMO_eV_vs_NHE": null,
      "LUMO_eV_vs_NHE": -0.6,
      "absorption_visible": true
    },
    "performance": {
      "produit_majoritaire": "HCOOH",
      "taux_production_umol_g_h": 10.0,
      "type_taux": "moyen",
      "selectivite_pct": 16.5,
      "AQE_pct": null,
      "TON": null,
      "H2_concurrent_umol_g_h": null
    },
    "stabilite_photocatalytique": {
      "nombre_cycles": null,
      "duree_totale_h": null,
      "retention_pct": null,
      "caracterisation_post": null
    },
    "qualite": {
      "features_manquantes": [
        "BET",
        "band_gap",
        "PLD",
        "AQE"
      ],
      "notes": "Nanoparticules Ir"
    }
  },
  {
    "refcode": "Hao2021_Ir1-aMIL",
    "doi": "10.1038/s41467-021-22991-7",
    "mof": {
      "nom": "Ir1/aMIL",
      "famille": "MIL",
      "metal": "Ti",
      "etat_oxydation": 4,
      "ligand": "2-aminoBDC",
      "groupe_fonctionnel": "-NH2",
      "sites_metalliques_ouverts": null,
      "type_structure": "pristine"
    },
    "cocatalyseur": {
      "type": "Ir",
      "charge_pct": null
    },
    "conditions_reaction": {
      "source_lumiere": "xenon_300W",
      "longueur_onde_nm": 420,
      "intensite_mW_cm2": null,
      "agent_sacrificiel": "isopropanol",
      "solvant": "H2O",
      "concentration_catalyseur_g_L": 0.3,
      "pression_CO2_bar": 1.0,
      "temperature_C": null,
      "duree_irradiation_h": null,
      "atmosphere": "CO2_pur"
    },
    "proprietes_structurales": {
      "BET_m2_g": null,
      "volume_pores_cm3_g": null,
      "PLD_angstrom": null,
      "void_fraction": null
    },
    "proprietes_electroniques": {
      "band_gap_eV": null,
      "HOMO_eV_vs_NHE": null,
      "LUMO_eV_vs_NHE": null,
      "absorption_visible": true
    },
    "performance": {
      "produit_majoritaire": "HCOOH",
      "taux_production_umol_g_h": 270.0,
      "type_taux": "moyen",
      "selectivite_pct": null,
      "AQE_pct": null,
      "TON": null,
      "H2_concurrent_umol_g_h": null
    },
    "stabilite_photocatalytique": {
      "nombre_cycles": null,
      "duree_totale_h": null,
      "retention_pct": null,
      "caracterisation_post": null
    },
    "qualite": {
      "features_manquantes": [
        "BET",
        "band_gap",
        "PLD",
        "AQE"
      ],
      "notes": "Ir SAs sur NH2-MIL-125"
    }
  },
  {
    "refcode": "Hao2021_Pd1-A-aUiO",
    "doi": "10.1038/s41467-021-22991-7",
    "mof": {
      "nom": "Pd1/A-aUiO",
      "famille": "UiO",
      "metal": "Zr",
      "etat_oxydation": 4,
      "ligand": "2-aminoBDC",
      "groupe_fonctionnel": "-NH2",
      "sites_metalliques_ouverts": true,
      "type_structure": "pristine"
    },
    "cocatalyseur": {
      "type": "Pd",
      "charge_pct": 0.8
    },
    "conditions_reaction": {
      "source_lumiere": "xenon_300W",
      "longueur_onde_nm": 420,
      "intensite_mW_cm2": null,
      "agent_sacrificiel": "isopropanol",
      "solvant": "H2O",
      "concentration_catalyseur_g_L": 0.4,
      "pression_O2_bar": 1.0,
      "temperature_C": null,
      "duree_irradiation_h": null,
      "atmosphere": "O2_pur"
    },
    "proprietes_structurales": {
      "BET_m2_g": null,
      "volume_pores_cm3_g": null,
      "PLD_angstrom": null,
      "void_fraction": null
    },
    "proprietes_electroniques": {
      "band_gap_eV": null,
      "HOMO_eV_vs_NHE": null,
      "LUMO_eV_vs_NHE": -0.6,
      "absorption_visible": true
    },
    "performance": {
      "produit_majoritaire": "H2O2",
      "taux_production_umol_g_h": 1740.0,
      "type_taux": "moyen",
      "selectivite_pct": null,
      "AQE_pct": null,
      "TON": null,
      "H2_concurrent_umol_g_h": null
    },
    "stabilite_photocatalytique": {
      "nombre_cycles": null,
      "duree_totale_h": null,
      "retention_pct": null,
      "caracterisation_post": null
    },
    "qualite": {
      "features_manquantes": [
        "BET",
        "band_gap",
        "PLD",
        "AQE"
      ],
      "notes": "Pd SAs pour O2 reduction"
    }
  },
  {
    "refcode": "Hao2021_Pd1-A-aUiO-membrane",
    "doi": "10.1038/s41467-021-22991-7",
    "mof": {
      "nom": "Pd1/A-aUiO membrane",
      "famille": "UiO",
      "metal": "Zr",
      "etat_oxydation": 4,
      "ligand": "2-aminoBDC",
      "groupe_fonctionnel": "-NH2",
      "sites_metalliques_ouverts": true,
      "type_structure": "pristine"
    },
    "cocatalyseur": {
      "type": "Pd",
      "charge_pct": 0.8
    },
    "conditions_reaction": {
      "source_lumiere": "xenon_300W",
      "longueur_onde_nm": 420,
      "intensite_mW_cm2": null,
      "agent_sacrificiel": "none",
      "solvant": "H2O_vapeur",
      "concentration_catalyseur_g_L": null,
      "pression_O2_bar": 1.0,
      "temperature_C": null,
      "duree_irradiation_h": null,
      "atmosphere": "O2_H2O"
    },
    "proprietes_structurales": {
      "BET_m2_g": null,
      "volume_pores_cm3_g": null,
      "PLD_angstrom": null,
      "void_fraction": null
    },
    "proprietes_electroniques": {
      "band_gap_eV": null,
      "HOMO_eV_vs_NHE": null,
      "LUMO_eV_vs_NHE": -0.6,
      "absorption_visible": true
    },
    "performance": {
      "produit_majoritaire": "H2O2",
      "taux_production_umol_g_h": 10400.0,
      "type_taux": "moyen",
      "selectivite_pct": null,
      "AQE_pct": null,
      "TON": null,
      "H2_concurrent_umol_g_h": null
    },
    "stabilite_photocatalytique": {
      "nombre_cycles": null,
      "duree_totale_h": null,
      "retention_pct": null,
      "caracterisation_post": null
    },
    "qualite": {
      "features_manquantes": [
        "BET",
        "band_gap",
        "PLD",
        "AQE"
      ],
      "notes": "Mode GMG pour O2RR"
    }
  },
  {
    "refcode": "kong2018",
    "doi": "10.1021/acsenergylett.8b01658",
    "mof": {
      "nom": "CsPbBr3@ZIF-8",
      "famille": "ZIF",
      "metal": "Zn",
      "etat_oxydation": 2,
      "ligand": "2-methylimidazolate",
      "groupe_fonctionnel": "none",
      "sites_metalliques_ouverts": false,
      "type_structure": "composite"
    },
    "cocatalyseur": {
      "type": "none",
      "charge_pct": null
    },
    "conditions_reaction": {
      "source_lumiere": "solaire_simulé",
      "longueur_onde_nm": null,
      "intensite_mW_cm2": 150,
      "agent_sacrificiel": "none",
      "solvant": "none",
      "concentration_catalyseur_g_L": null,
      "pression_CO2_bar": 1.013,
      "temperature_C": 40,
      "duree_irradiation_h": 3,
      "atmosphere": "CO2_H2O"
    },
    "proprietes_structurales": {
      "BET_m2_g": null,
      "volume_pores_cm3_g": null,
      "PLD_angstrom": null,
      "void_fraction": null
    },
    "proprietes_electroniques": {
      "band_gap_eV": null,
      "HOMO_eV_vs_NHE": null,
      "LUMO_eV_vs_NHE": null,
      "absorption_visible": false
    },
    "performance": {
      "produit_majoritaire": "CH4",
      "taux_production_umol_g_h": 15.498,
      "type_taux": "moyen",
      "selectivite_pct": null,
      "AQE_pct": null,
      "TON": null,
      "H2_concurrent_umol_g_h": null
    },
    "stabilite_photocatalytique": {
      "nombre_cycles": 6,
      "duree_totale_h": 18,
      "retention_pct": null,
      "caracterisation_post": "PXRD_intact"
    },
    "qualite": {
      "features_manquantes": [
        "band_gap",
        "BET",
        "selectivite",
        "H2_concurrent"
      ],
      "notes": "Performance pour CsPbBr3@ZIF-8 (1,4) - composition optimale. Taux electron consumption rate de 15.498 µmol/g/h pour produits CO2 reduction (principalement CH4 et CO). Pas de selectivite detaillee."
    }
  },
  {
    "refcode": "kong2018",
    "doi": "10.1021/acsenergylett.8b01658",
    "mof": {
      "nom": "CsPbBr3@ZIF-67",
      "famille": "ZIF",
      "metal": "Co",
      "etat_oxydation": 2,
      "ligand": "2-methylimidazolate",
      "groupe_fonctionnel": "none",
      "sites_metalliques_ouverts": true,
      "type_structure": "composite"
    },
    "cocatalyseur": {
      "type": "none",
      "charge_pct": null
    },
    "conditions_reaction": {
      "source_lumiere": "solaire_simulé",
      "longueur_onde_nm": null,
      "intensite_mW_cm2": 150,
      "agent_sacrificiel": "none",
      "solvant": "none",
      "concentration_catalyseur_g_L": null,
      "pression_CO2_bar": 1.013,
      "temperature_C": 40,
      "duree_irradiation_h": 3,
      "atmosphere": "CO2_H2O"
    },
    "proprietes_structurales": {
      "BET_m2_g": null,
      "volume_pores_cm3_g": null,
      "PLD_angstrom": null,
      "void_fraction": null
    },
    "proprietes_electroniques": {
      "band_gap_eV": null,
      "HOMO_eV_vs_NHE": null,
      "LUMO_eV_vs_NHE": null,
      "absorption_visible": true
    },
    "performance": {
      "produit_majoritaire": "CH4",
      "taux_production_umol_g_h": 29.63,
      "type_taux": "moyen",
      "selectivite_pct": null,
      "AQE_pct": 0.035,
      "TON": null,
      "H2_concurrent_umol_g_h": null
    },
    "stabilite_photocatalytique": {
      "nombre_cycles": 6,
      "duree_totale_h": 18,
      "retention_pct": null,
      "caracterisation_post": "PXRD_intact"
    },
    "qualite": {
      "features_manquantes": [
        "band_gap",
        "BET",
        "selectivite",
        "H2_concurrent"
      ],
      "notes": "Performance pour CsPbBr3@ZIF-67. Taux electron consumption rate de 29.63 µmol/g/h. AQE mesure a 386 nm = 0.035% et a 576 nm = 0.012%. Meilleure performance que ZIF-8 grace aux centres Co actifs."
    }
  },
  {
    "refcode": "li2014",
    "doi": null,
