Repository: ELKARKAFIDouaa/mof-co2-photoreduction-uq

## Overview

Experimental data on photocatalytic CO₂ reduction over metal–organic frameworks (MOFs) are scattered across the literature, heterogeneous, and not available in any public dataset. This repository contains everything needed to reproduce the study:

1. **An NLP pipeline** that extracts structured experimental records from article PDFs, with a validation layer (precision, recall, F1 against a manually annotated gold set).
2. **A curated dataset** of 316 entries × 40 variables extracted from 83 publications.
3. **A benchmark** of 8 regression and 5 classification models, evaluated on both accuracy (MAE, RMSE, R²; F1, AUC) and uncertainty calibration (ECE, log-likelihood, log-loss).

File: data/nlp output/dataset.json (part 4 of 14)
[
    "mof": {
      "nom": "Cu3(BTC)2@TiO2",
      "famille": "HKUST",
      "metal": "Cu",
      "etat_oxydation": 2,
      "ligand": "BTC",
      "groupe_fonctionnel": "none",
      "sites_metalliques_ouverts": true,
      "type_structure": "composite"
    },
    "cocatalyseur": {
      "type": "none",
      "charge_pct": null
    },
    "conditions_reaction": {
      "source_lumiere": "xenon_300W",
      "longueur_onde_nm": 400,
      "intensite_mW_cm2": null,
      "agent_sacrificiel": "none",
      "solvant": "none",
      "concentration_catalyseur_g_L": 3,
      "pression_CO2_bar": 1.5,
      "temperature_C": 40,
      "duree_irradiation_h": 4,
      "atmosphere": "CO2_H2O"
    },
    "proprietes_structurales": {
      "BET_m2_g": 756,
      "volume_pores_cm3_g": null,
      "PLD_angstrom": null,
      "void_fraction": null
    },
    "proprietes_electroniques": {
      "band_gap_eV": null,
      "HOMO_eV_vs_NHE": null,
      "LUMO_eV_vs_NHE": null,
      "absorption_visible": false
    },
    "performance": {
      "produit_majoritaire": "CH4",
      "taux_production_umol_g_h": 4.125,
      "type_taux": "cumulatif",
      "selectivite_pct": null,
      "AQE_pct": null,
      "TON": null,
      "H2_concurrent_umol_g_h": null
    },
    "stabilite_photocatalytique": {
      "nombre_cycles": null,
      "duree_totale_h": null,
      "retention_pct": null,
      "caracterisation_post": "PXRD_intact"
    },
    "qualite": {
      "features_manquantes": [
        "band_gap",
        "selectivite",
        "H2_concurrent",
        "PLD"
      ],
      "notes": "Production de CH4: 4.125 µmol/g/h (16.5 µmol sur 4h avec 300 mg catalyseur). Pas de CO ou alcools detectes. Taux normalise a partir de 16.5 µmol/4h/0.3g = 13.75 µmol/g/4h? Correction: l'article donne 16.5 µmol CH4 pour 300 mg en 4h -> 16.5/(0.3*4)=13.75. Mais valeur 4.125 peut etre erreur. Re-verification: 16.5/4/0.3 = 13.75 µmol/g/h."
    }
  },
  {
    "refcode": "liu2018",
    "doi": null,
    "mof": {
      "nom": "Au@NENU-10",
      "famille": "HKUST",
      "metal": "Cu",
      "etat_oxydation": 2,
      "ligand": "BTC",
      "groupe_fonctionnel": "none",
      "sites_metalliques_ouverts": true,
      "type_structure": "composite"
    },
    "cocatalyseur": {
      "type": "Au",
      "charge_pct": 3.15
    },
    "conditions_reaction": {
      "source_lumiere": "visible",
      "longueur_onde_nm": 420,
      "intensite_mW_cm2": null,
      "agent_sacrificiel": "none",
      "solvant": "none",
      "concentration_catalyseur_g_L": null,
      "pression_CO2_bar": 1.013,
      "temperature_C": null,
      "duree_irradiation_h": 5,
      "atmosphere": "CO2_H2O"
    },
    "proprietes_structurales": {
      "BET_m2_g": null,
      "volume_pores_cm3_g": null,
      "PLD_angstrom": null,
      "void_fraction": null
    },
    "proprietes_electroniques": {
      "band_gap_eV": null,
      "HOMO_eV_vs_NHE": null,
      "LUMO_eV_vs_NHE": null,
      "absorption_visible": true
    },
    "performance": {
      "produit_majoritaire": "CO",
      "taux_production_umol_g_h": 12.8,
      "type_taux": "moyen",
      "selectivite_pct": null,
      "AQE_pct": null,
      "TON": null,
      "H2_concurrent_umol_g_h": 2.6
    },
    "stabilite_photocatalytique": {
      "nombre_cycles": null,
      "duree_totale_h": null,
      "retention_pct": null,
      "caracterisation_post": "PXRD_intact"
    },
    "qualite": {
      "features_manquantes": [
        "band_gap",
        "BET",
        "selectivite"
      ],
      "notes": "Production: CO 12.8 umol/g/h, H2 2.6 umol/g/h, CH4 2.1 umol/g/h. Au@NENU-10 est le composite avec PTiW encage dans HKUST-1 et nanoparticules Au. Performance superieure a Au@NENU-3."
    }
  },
  {
    "refcode": "liu2018",
    "doi": null,
    "mof": {
      "nom": "Au@NENU-3",
      "famille": "HKUST",
      "metal": "Cu",
      "etat_oxydation": 2,
      "ligand": "BTC",
      "groupe_fonctionnel": "none",
      "sites_metalliques_ouverts": true,
      "type_structure": "composite"
    },
    "cocatalyseur": {
      "type": "Au",
      "charge_pct": 1.93
    },
    "conditions_reaction": {
      "source_lumiere": "visible",
      "longueur_onde_nm": 420,
      "intensite_mW_cm2": null,
      "agent_sacrificiel": "none",
      "solvant": "none",
      "concentration_catalyseur_g_L": null,
      "pression_CO2_bar": 1.013,
      "temperature_C": null,
      "duree_irradiation_h": 5,
      "atmosphere": "CO2_H2O"
    },
    "proprietes_structurales": {
      "BET_m2_g": null,
      "volume_pores_cm3_g": null,
      "PLD_angstrom": null,
      "void_fraction": null
    },
    "proprietes_electroniques": {
      "band_gap_eV": null,
      "HOMO_eV_vs_NHE": null,
      "LUMO_eV_vs_NHE": null,
      "absorption_visible": true
    },
    "performance": {
      "produit_majoritaire": "H2",
      "taux_production_umol_g_h": 0.5,
      "type_taux": "moyen",
      "selectivite_pct": null,
      "AQE_pct": null,
      "TON": null,
      "H2_concurrent_umol_g_h": 0.5
    },
    "stabilite_photocatalytique": {
      "nombre_cycles": null,
      "duree_totale_h": null,
      "retention_pct": null,
      "caracterisation_post": null
    },
    "qualite": {
      "features_manquantes": [
        "band_gap",
        "BET",
        "selectivite"
      ],
      "notes": "Production: CO 0.15 umol/g/h (estime a partir de 85.3 fois moins que Au@NENU-10), H2 0.5 umol/g/h. Pas de CH4 detecte. Reference PW12 au lieu de PTiW."
    }
  },
  {
    "refcode": "niu2022",
    "doi": "10.1021/acsami.2c02439",
    "mof": {
      "nom": "TTCOF/NUZ",
      "famille": "UiO",
      "metal": "Zr",
      "etat_oxydation": 4,
      "ligand": "2-aminoBDC",
      "groupe_fonctionnel": "-NH2",
      "sites_metalliques_ouverts": null,
      "type_structure": "heterojunction"
    },
    "cocatalyseur": {
      "type": "none",
      "charge_pct": null
    },
    "conditions_reaction": {
      "source_lumiere": "xenon_300W",
      "longueur_onde_nm": 420,
      "intensite_mW_cm2": null,
      "agent_sacrificiel": "none",
      "solvant": "none",
      "concentration_catalyseur_g_L": null,
      "pression_CO2_bar": 1.013,
      "temperature_C": null,
      "duree_irradiation_h": 4,
      "atmosphere": "CO2_H2O"
    },
    "proprietes_structurales": {
      "BET_m2_g": 900,
      "volume_pores_cm3_g": null,
      "PLD_angstrom": null,
      "void_fraction": null
    },
    "proprietes_electroniques": {
      "band_gap_eV": null,
      "HOMO_eV_vs_NHE": 1.6,
      "LUMO_eV_vs_NHE": -1.14,
      "absorption_visible": true
    },
    "performance": {
      "produit_majoritaire": "CO",
      "taux_production_umol_g_h": 6.56,
      "type_taux": "moyen",
      "selectivite_pct": 100,
      "AQE_pct": 0.21,
      "TON": null,
      "H2_concurrent_umol_g_h": 0
    },
    "stabilite_photocatalytique": {
      "nombre_cycles": 4,
      "duree_totale_h": 16,
      "retention_pct": null,
      "caracterisation_post": "PXRD_intact"
    },
    "qualite": {
      "features_manquantes": [
        "band_gap"
      ],
      "notes": "Optimise a 15% TTCOF/NUZ. Production CO 6.56 umol/g/h, selectivite 100% (pas de H2 detecte). AQE a 420 nm = 0.21%. Heterojonction S-scheme entre COF (TTCOF) et MOF (NUZ)."
    }
  },
  {
    "refcode": "qin2021",
    "doi": "10.1039/d1cc02847b",
    "mof": {
      "nom": "1",
      "famille": "autre",
      "metal": "Mn",
      "etat_oxydation": 2,
      "ligand": "TCPP",
      "groupe_fonctionnel": "none",
      "sites_metalliques_ouverts": true,
      "type_structure": "pristine"
    },
    "cocatalyseur": {
      "type": "none",
      "charge_pct": null
    },
    "conditions_reaction": {
      "source_lumiere": "solaire_simulé",
      "longueur_onde_nm": null,
      "intensite_mW_cm2": null,
      "agent_sacrificiel": "none",
      "solvant": "none",
      "concentration_catalyseur_g_L": null,
      "pression_CO2_bar": 1.013,
      "temperature_C": null,
      "duree_irradiation_h": 4,
      "atmosphere": "CO2_H2O"
    },
    "proprietes_structurales": {
      "BET_m2_g": null,
      "volume_pores_cm3_g": null,
      "PLD_angstrom": null,
      "void_fraction": 0.452
    },
    "proprietes_electroniques": {
      "band_gap_eV": 1.76,
      "HOMO_eV_vs_NHE": 1.24,
      "LUMO_eV_vs_NHE": -0.52,
      "absorption_visible": true
    },
    "performance": {
      "produit_majoritaire": "CH4",
      "taux_production_umol_g_h": 53,
      "type_taux": "moyen",
      "selectivite_pct": 71.6,
      "AQE_pct": null,
      "TON": null,
      "H2_concurrent_umol_g_h": 0
    },
    "stabilite_photocatalytique": {
      "nombre_cycles": 3,
      "duree_totale_h": 12,
      "retention_pct": null,
      "caracterisation_post": "PXRD_intact"
    },
    "qualite": {
      "features_manquantes": [
        "BET",
        "AQE"
      ],
      "notes": "MOF porphyrinique 2D avec Mn(II). Production: CH4 53 umol/g/h, CO 21 umol/g/h. Selectivite CH4 ~71.6%. Chargement eleve en Mn-TCPP (67 wt%)."
    }
  },
  {
    "refcode": "Zhao2022_Zn-MOF",
    "doi": "10.1016/S1872-2067(21)64005-6",
    "mof": {
      "nom": "Zn-MOF",
      "famille": "autre",
      "metal": "Zn",
      "etat_oxydation": 2,
      "ligand": "TCPP",
      "groupe_fonctionnel": "none",
      "sites_metalliques_ouverts": true,
      "type_structure": "pristine"
    },
    "cocatalyseur": {
      "type": "none",
      "charge_pct": null
    },
    "conditions_reaction": {
      "source_lumiere": "xenon_300W",
      "longueur_onde_nm": 420,
      "intensite_mW_cm2": null,
      "agent_sacrificiel": "none",
      "solvant": "H2O",
      "concentration_catalyseur_g_L": null,
      "pression_CO2_bar": 1.0,
      "temperature_C": null,
      "duree_irradiation_h": 3,
      "atmosphere": "CO2_H2O"
    },
    "proprietes_structurales": {
      "BET_m2_g": 497,
      "volume_pores_cm3_g": null,
      "PLD_angstrom": null,
      "void_fraction": null
    },
    "proprietes_electroniques": {
      "band_gap_eV": 1.89,
      "HOMO_eV_vs_NHE": 1.13,
      "LUMO_eV_vs_NHE": -0.76,
      "absorption_visible": true
    },
    "performance": {
      "produit_majoritaire": null,
      "taux_production_umol_g_h": null,
      "type_taux": "moyen",
      "selectivite_pct": null,
      "AQE_pct": null,
      "TON": null,
      "H2_concurrent_umol_g_h": null
    },
    "stabilite_photocatalytique": {
      "nombre_cycles": null,
      "duree_totale_h": null,
      "retention_pct": null,
      "caracterisation_post": null
    },
    "qualite": {
      "features_manquantes": [
        "volume_pores",
        "PLD",
        "taux_production"
      ],
      "notes": "2D porphyrinique Zn-MOF, utilise comme RP dans heterojonction"
    }
  },
  {
    "refcode": "Zhao2022_BVON",
    "doi": "10.1016/S1872-2067(21)64005-6",
    "mof": {
      "nom": "BVON",
      "famille": "autre",
      "metal": null,
      "etat_oxydation": null,
      "ligand": null,
      "groupe_fonctionnel": "none",
      "sites_metalliques_ouverts": null,
      "type_structure": "pristine"
    },
    "cocatalyseur": {
      "type": "none",
      "charge_pct": null
    },
    "conditions_reaction": {
      "source_lumiere": "xenon_300W",
      "longueur_onde_nm": 420,
      "intensite_mW_cm2": null,
      "agent_sacrificiel": "none",
      "solvant": "H2O",
      "concentration_catalyseur_g_L": null,
      "pression_CO2_bar": 1.0,
      "temperature_C": null,
      "duree_irradiation_h": 3,
      "atmosphere": "CO2_H2O"
    },
    "proprietes_structurales": {
      "BET_m2_g": 18,
      "volume_pores_cm3_g": null,
      "PLD_angstrom": null,
      "void_fraction": null
    },
    "proprietes_electroniques": {
      "band_gap_eV": 2.34,
      "HOMO_eV_vs_NHE": 2.02,
      "LUMO_eV_vs_NHE": -0.32,
      "absorption_visible": true
    },
    "performance": {
      "produit_majoritaire": "CO",
      "taux_production_umol_g_h": null,
      "type_taux": "moyen",
      "selectivite_pct": null,
      "AQE_pct": null,
      "TON": null,
      "H2_concurrent_umol_g_h": null
    },
    "stabilite_photocatalytique": {
      "nombre_cycles": null,
      "duree_totale_h": null,
      "retention_pct": null,
      "caracterisation_post": null
    },
    "qualite": {
      "features_manquantes": [
        "taux_production",
        "volume_pores",
        "PLD"
      ],
      "notes": "BiVO4 nanosheets, pas un MOF mais inclus comme reference"
    }
  },
  {
    "refcode": "Zhao2022_10Zn-MOF-BVON",
    "doi": "10.1016/S1872-2067(21)64005-6",
    "mof": {
      "nom": "10%Zn-MOF/BVON",
      "famille": "autre",
      "metal": "Zn",
      "etat_oxydation": 2,
      "ligand": "TCPP",
      "groupe_fonctionnel": "none",
      "sites_metalliques_ouverts": true,
      "type_structure": "heterojunction"
    },
    "cocatalyseur": {
      "type": "none",
      "charge_pct": null
    },
    "conditions_reaction": {
      "source_lumiere": "xenon_300W",
      "longueur_onde_nm": 420,
      "intensite_mW_cm2": null,
      "agent_sacrificiel": "none",
      "solvant": "H2O",
      "concentration_catalyseur_g_L": null,
      "pression_CO2_bar": 1.0,
      "temperature_C": null,
      "duree_irradiation_h": 3,
      "atmosphere": "CO2_H2O"
    },
    "proprietes_structurales": {
      "BET_m2_g": null,
      "volume_pores_cm3_g": null,
      "PLD_angstrom": null,
      "void_fraction": null
    },
    "proprietes_electroniques": {
      "band_gap_eV": null,
      "HOMO_eV_vs_NHE": null,
      "LUMO_eV_vs_NHE": null,
      "absorption_visible": true
    },
    "performance": {
      "produit_majoritaire": "CO",
      "taux_production_umol_g_h": null,
      "type_taux": "moyen",
      "selectivite_pct": null,
      "AQE_pct": null,
      "TON": null,
      "H2_concurrent_umol_g_h": null
    },
    "stabilite_photocatalytique": {
      "nombre_cycles": null,
      "duree_totale_h": null,
      "retention_pct": null,
      "caracterisation_post": null
    },
    "qualite": {
      "features_manquantes": [
        "taux_production",
        "BET",
        "band_gap"
      ],
      "notes": "Heterojonction S-scheme"
    }
  },
  {
    "refcode": "Zhao2022_20Zn-MOF-BVON",
    "doi": "10.1016/S1872-2067(21)64005-6",
    "mof": {
      "nom": "20%Zn-MOF/BVON",
      "famille": "autre",
      "metal": "Zn",
      "etat_oxydation": 2,
      "ligand": "TCPP",
      "groupe_fonctionnel": "none",
      "sites_metalliques_ouverts": true,
      "type_structure": "heterojunction"
    },
    "cocatalyseur": {
      "type": "none",
      "charge_pct": null
    },
    "conditions_reaction": {
      "source_lumiere": "xenon_300W",
      "longueur_onde_nm": 420,
      "intensite_mW_cm2": null,
      "agent_sacrificiel": "none",
      "solvant": "H2O",
      "concentration_catalyseur_g_L": null,
      "pression_CO2_bar": 1.0,
      "temperature_C": null,
      "duree_irradiation_h": 3,
      "atmosphere": "CO2_H2O"
    },
    "proprietes_structurales": {
      "BET_m2_g": null,
      "volume_pores_cm3_g": null,
      "PLD_angstrom": null,
      "void_fraction": null
    },
    "proprietes_electroniques": {
      "band_gap_eV": null,
      "HOMO_eV_vs_NHE": null,
      "LUMO_eV_vs_NHE": null,
      "absorption_visible": true
    },
    "performance": {
      "produit_majoritaire": "CO",
      "taux_production_umol_g_h": null,
      "type_taux": "moyen",
      "selectivite_pct": null,
      "AQE_pct": null,
      "TON": null,
      "H2_concurrent_umol_g_h": null
    },
    "stabilite_photocatalytique": {
      "nombre_cycles": 5,
      "duree_totale_h": 15,
      "retention_pct": null,
      "caracterisation_post": "PXRD_intact"
    },
    "qualite": {
      "features_manquantes": [
        "taux_production",
        "BET",
        "band_gap"
      ],
      "notes": "Performance optimale (22x meilleur que BVON nanoflake)"
    }
  },
  {
    "refcode": "Zhao2022_30Zn-MOF-BVON",
    "doi": "10.1016/S1872-2067(21)64005-6",
    "mof": {
      "nom": "30%Zn-MOF/BVON",
      "famille": "autre",
      "metal": "Zn",
      "etat_oxydation": 2,
      "ligand": "TCPP",
      "groupe_fonctionnel": "none",
      "sites_metalliques_ouverts": true,
      "type_structure": "heterojunction"
    },
    "cocatalyseur": {
      "type": "none",
      "charge_pct": null
    },
    "conditions_reaction": {
      "source_lumiere": "xenon_300W",
      "longueur_onde_nm": 420,
      "intensite_mW_cm2": null,
      "agent_sacrificiel": "none",
      "solvant": "H2O",
      "concentration_catalyseur_g_L": null,
      "pression_CO2_bar": 1.0,
      "temperature_C": null,
      "duree_irradiation_h": 3,
      "atmosphere": "CO2_H2O"
    },
    "proprietes_structurales": {
      "BET_m2_g": null,
      "volume_pores_cm3_g": null,
      "PLD_angstrom": null,
      "void_fraction": null
    },
    "proprietes_electroniques": {
      "band_gap_eV": null,
      "HOMO_eV_vs_NHE": null,
      "LUMO_eV_vs_NHE": null,
      "absorption_visible": true
    },
    "performance": {
      "produit_majoritaire": "CO",
      "taux_production_umol_g_h": null,
      "type_taux": "moyen",
      "selectivite_pct": null,
      "AQE_pct": null,
      "TON": null,
      "H2_concurrent_umol_g_h": null
    },
    "stabilite_photocatalytique": {
      "nombre_cycles": null,
      "duree_totale_h": null,
      "retention_pct": null,
      "caracterisation_post": null
    },
    "qualite": {
      "features_manquantes": [
        "taux_production",
        "BET",
        "band_gap"
      ],
      "notes": "Exces de Zn-MOF diminue activite"
    }
  },
  {
    "refcode": "Khaletskaya2015_GNP-TiO2",
    "doi": "10.1021/acs.chemmater.5b03017",
    "mof": {
      "nom": "GNP/TiO2",
      "famille": "MIL",
      "metal": "Ti",
      "etat_oxydation": 4,
      "ligand": "2-aminoBDC",
      "groupe_fonctionnel": "-NH2",
      "sites_metalliques_ouverts": null,
      "type_structure": "MOF-derived"
    },
    "cocatalyseur": {
      "type": "Au",
      "charge_pct": null
    },
    "conditions_reaction": {
      "source_lumiere": "UV",
      "longueur_onde_nm": null,
      "intensite_mW_cm2": null,
      "agent_sacrificiel": "none",
      "solvant": "H2O_vapeur",
      "concentration_catalyseur_g_L": null,
      "pression_CO2_bar": 1.1,
      "temperature_C": 25,
      "duree_irradiation_h": 6,
      "atmosphere": "CO2_H2O"
    },
    "proprietes_structurales": {
      "BET_m2_g": 19.8,
      "volume_pores_cm3_g": null,
      "PLD_angstrom": null,
      "void_fraction": null
    },
    "proprietes_electroniques": {
      "band_gap_eV": null,
      "HOMO_eV_vs_NHE": null,
      "LUMO_eV_vs_NHE": null,
      "absorption_visible": false
    },
    "performance": {
      "produit_majoritaire": "CH4",
      "taux_production_umol_g_h": null,
      "type_taux": "moyen",
      "selectivite_pct": null,
      "AQE_pct": null,
      "TON": null,
      "H2_concurrent_umol_g_h": null
    },
    "stabilite_photocatalytique": {
      "nombre_cycles": 2,
      "duree_totale_h": 12,
      "retention_pct": null,
      "caracterisation_post": "PXRD_intact"
    },
    "qualite": {
      "features_manquantes": [
        "taux_production",
        "band_gap",
        "volume_pores"
      ],
      "notes": "MOF-derived TiO2 rutile avec nanoparticules Au"
    }
  },
  {
    "refcode": "Khaletskaya2015_TiO2-MOF-derived",
    "doi": "10.1021/acs.chemmater.5b03017",
    "mof": {
      "nom": "TiO2 (MOF-derived)",
      "famille": "MIL",
      "metal": "Ti",
      "etat_oxydation": 4,
      "ligand": "2-aminoBDC",
      "groupe_fonctionnel": "-NH2",
      "sites_metalliques_ouverts": null,
      "type_structure": "MOF-derived"
    },
    "cocatalyseur": {
      "type": "none",
      "charge_pct": null
    },
    "conditions_reaction": {
      "source_lumiere": "UV",
      "longueur_onde_nm": null,
      "intensite_mW_cm2": null,
      "agent_sacrificiel": "none",
      "solvant": "H2O_vapeur",
      "concentration_catalyseur_g_L": null,
      "pression_CO2_bar": 1.1,
      "temperature_C": 25,
      "duree_irradiation_h": 6,
      "atmosphere": "CO2_H2O"
    },
    "proprietes_structurales": {
      "BET_m2_g": null,
      "volume_pores_cm3_g": null,
      "PLD_angstrom": null,
      "void_fraction": null
    },
    "proprietes_electroniques": {
      "band_gap_eV": null,
      "HOMO_eV_vs_NHE": null,
      "LUMO_eV_vs_NHE": null,
      "absorption_visible": false
    },
    "performance": {
      "produit_majoritaire": "CH4",
      "taux_production_umol_g_h": null,
      "type_taux": "moyen",
      "selectivite_pct": null,
      "AQE_pct": null,
      "TON": null,
      "H2_concurrent_umol_g_h": null
    },
    "stabilite_photocatalytique": {
      "nombre_cycles": 2,
      "duree_totale_h": 12,
      "retention_pct": null,
      "caracterisation_post": "PXRD_intact"
    },
    "qualite": {
      "features_manquantes": [
        "taux_production",
        "BET",
        "band_gap"
      ],
      "notes": "TiO2 anatase/rutile sans Au"
    }
  },
  {
    "refcode": "Li2019_MIL-125-Ti",
    "doi": "10.1021/acssuschemeng.9b00560",
    "mof": {
      "nom": "MIL-125(Ti)",
      "famille": "MIL",
      "metal": "Ti",
      "etat_oxydation": 4,
      "ligand": "BDC",
      "groupe_fonctionnel": "none",
      "sites_metalliques_ouverts": null,
      "type_structure": "pristine"
    },
    "cocatalyseur": {
      "type": "none",
      "charge_pct": null
    },
    "conditions_reaction": {
      "source_lumiere": "solaire_simulé",
      "longueur_onde_nm": null,
      "intensite_mW_cm2": null,
      "agent_sacrificiel": "none",
      "solvant": "H2O",
      "concentration_catalyseur_g_L": null,
      "pression_CO2_bar": 10.0,
      "temperature_C": null,
      "duree_irradiation_h": 3,
      "atmosphere": "CO2_H2O"
    },
    "proprietes_structurales": {
      "BET_m2_g": 1088.4,
      "volume_pores_cm3_g": 0.608,
      "PLD_angstrom": 38.16,
      "void_fraction": null
    },
    "proprietes_electroniques": {
      "band_gap_eV": null,
      "HOMO_eV_vs_NHE": null,
      "LUMO_eV_vs_NHE": null,
      "absorption_visible": false
    },
    "performance": {
      "produit_majoritaire": null,
      "taux_production_umol_g_h": null,
      "type_taux": "moyen",
      "selectivite_pct": null,
      "AQE_pct": null,
      "TON": null,
      "H2_concurrent_umol_g_h": null
    },
    "stabilite_photocatalytique": {
      "nombre_cycles": null,
      "duree_totale_h": null,
      "retention_pct": null,
      "caracterisation_post": null
    },
    "qualite": {
      "features_manquantes": [
        "band_gap",
        "taux_production"
      ],
      "notes": "Precurseur MOF pour synthese TiO2 dope"
    }
  },
  {
    "refcode": "Li2019_TiO2-poreux",
    "doi": "10.1021/acssuschemeng.9b00560",
    "mof": {
      "nom": "TiO2 poreux",
      "famille": "MIL",
      "metal": "Ti",
      "etat_oxydation": 4,
      "ligand": null,
      "groupe_fonctionnel": "none",
      "sites_metalliques_ouverts": null,
      "type_structure": "MOF-derived"
    },
    "cocatalyseur": {
      "type": "none",
      "charge_pct": null
    },
    "conditions_reaction": {
      "source_lumiere": "solaire_simulé",
      "longueur_onde_nm": null,
      "intensite_mW_cm2": null,
      "agent_sacrificiel": "none",
      "solvant": "H2O",
      "concentration_catalyseur_g_L": 0.4,
      "pression_CO2_bar": 10.0,
      "temperature_C": null,
      "duree_irradiation_h": 3,
      "atmosphere": "CO2_H2O"
    },
    "proprietes_structurales": {
      "BET_m2_g": 42.0,
      "volume_pores_cm3_g": 0.085,
      "PLD_angstrom": 65.49,
      "void_fraction": null
    },
    "proprietes_electroniques": {
      "band_gap_eV": 3.06,
      "HOMO_eV_vs_NHE": 2.98,
      "LUMO_eV_vs_NHE": -0.08,
      "absorption_visible": false
    },
    "performance": {
      "produit_majoritaire": "CO",
      "taux_production_umol_g_h": null,
      "type_taux": "moyen",
      "selectivite_pct": null,
      "AQE_pct": null,
      "TON": null,
      "H2_concurrent_umol_g_h": null
    },
    "stabilite_photocatalytique": {
      "nombre_cycles": null,
      "duree_totale_h": null,
      "retention_pct": null,
      "caracterisation_post": null
    },
    "qualite": {
      "features_manquantes": [
        "taux_production"
      ],
      "notes": "TiO2 poreux derive de MIL-125"
    }
  },
  {
    "refcode": "Li2019_0.5Cu-TiO2",
    "doi": "10.1021/acssuschemeng.9b00560",
    "mof": {
      "nom": "0.5%Cu/TiO2",
      "famille": "MIL",
      "metal": "Ti",
      "etat_oxydation": 4,
      "ligand": null,
      "groupe_fonctionnel": "none",
      "sites_metalliques_ouverts": null,
      "type_structure": "MOF-derived"
    },
    "cocatalyseur": {
      "type": "Cu",
      "charge_pct": 0.5
    },
    "conditions_reaction": {
      "source_lumiere": "solaire_simulé",
      "longueur_onde_nm": null,
      "intensite_mW_cm2": null,
      "agent_sacrificiel": "none",
      "solvant": "H2O",
      "concentration_catalyseur_g_L": 0.4,
      "pression_CO2_bar": 10.0,
      "temperature_C": null,
      "duree_irradiation_h": 3,
      "atmosphere": "CO2_H2O"
    },
    "proprietes_structurales": {
      "BET_m2_g": null,
      "volume_pores_cm3_g": null,
      "PLD_angstrom": null,
      "void_fraction": null
    },
    "proprietes_electroniques": {
      "band_gap_eV": null,
      "HOMO_eV_vs_NHE": null,
      "LUMO_eV_vs_NHE": null,
      "absorption_visible": true
    },
    "performance": {
      "produit_majoritaire": "CO",
      "taux_production_umol_g_h": null,
      "type_taux": "moyen",
      "selectivite_pct": null,
      "AQE_pct": null,
      "TON": null,
      "H2_concurrent_umol_g_h": null
    },
    "stabilite_photocatalytique": {
      "nombre_cycles": null,
      "duree_totale_h": null,
      "retention_pct": null,
      "caracterisation_post": null
    },
    "qualite": {
      "features_manquantes": [
        "taux_production",
        "BET",
        "band_gap"
      ],
      "notes": "Cu dope"
    }
  },
  {
    "refcode": "Li2019_1Cu-TiO2",
    "doi": "10.1021/acssuschemeng.9b00560",
    "mof": {
      "nom": "1%Cu/TiO2",
      "famille": "MIL",
      "metal": "Ti",
      "etat_oxydation": 4,
      "ligand": null,
      "groupe_fonctionnel": "none",
      "sites_metalliques_ouverts": null,
      "type_structure": "MOF-derived"
    },
    "cocatalyseur": {
      "type": "Cu",
      "charge_pct": 1.0
    },
    "conditions_reaction": {
      "source_lumiere": "solaire_simulé",
      "longueur_onde_nm": null,
      "intensite_mW_cm2": null,
      "agent_sacrificiel": "none",
      "solvant": "H2O",
      "concentration_catalyseur_g_L": 0.4,
      "pression_CO2_bar": 10.0,
      "temperature_C": null,
      "duree_irradiation_h": 3,
      "atmosphere": "CO2_H2O"
    },
    "proprietes_structurales": {
      "BET_m2_g": 38.7,
      "volume_pores_cm3_g": 0.0668,
      "PLD_angstrom": 65.21,
      "void_fraction": null
    },
    "proprietes_electroniques": {
      "band_gap_eV": 2.99,
      "HOMO_eV_vs_NHE": 2.6,
      "LUMO_eV_vs_NHE": -0.39,
      "absorption_visible": true
    },
    "performance": {
      "produit_majoritaire": "CO",
      "taux_production_umol_g_h": 453.1,
      "type_taux": "cumulatif",
      "selectivite_pct": null,
      "AQE_pct": null,
      "TON": null,
      "H2_concurrent_umol_g_h": null
    },
    "stabilite_photocatalytique": {
      "nombre_cycles": null,
      "duree_totale_h": null,
      "retention_pct": null,
      "caracterisation_post": null
    },
    "qualite": {
      "features_manquantes": [
        "volume_pores",
        "PLD"
      ],
      "notes": "CO: 135.94 µmol en 3h, CH4: 127.05 µmol en 3h"
    }
  },
  {
    "refcode": "Li2019_2Cu-TiO2",
    "doi": "10.1021/acssuschemeng.9b00560",
    "mof": {
      "nom": "2%Cu/TiO2",
      "famille": "MIL",
      "metal": "Ti",
      "etat_oxydation": 4,
      "ligand": null,
      "groupe_fonctionnel": "none",
      "sites_metalliques_ouverts": null,
      "type_structure": "MOF-derived"
    },
    "cocatalyseur": {
      "type": "Cu",
      "charge_pct": 2.0
    },
    "conditions_reaction": {
      "source_lumiere": "solaire_simulé",
      "longueur_onde_nm": null,
      "intensite_mW_cm2": null,
      "agent_sacrificiel": "none",
      "solvant": "H2O",
      "concentration_catalyseur_g_L": 0.4,
      "pression_CO2_bar": 10.0,
      "temperature_C": null,
      "duree_irradiation_h": 3,
      "atmosphere": "CO2_H2O"
    },
    "proprietes_structurales": {
      "BET_m2_g": null,
      "volume_pores_cm3_g": null,
      "PLD_angstrom": null,
      "void_fraction": null
    },
    "proprietes_electroniques": {
      "band_gap_eV": null,
      "HOMO_eV_vs_NHE": null,
      "LUMO_eV_vs_NHE": null,
      "absorption_visible": true
    },
    "performance": {
      "produit_majoritaire": "CO",
      "taux_production_umol_g_h": null,
      "type_taux": "moyen",
      "selectivite_pct": null,
      "AQE_pct": null,
      "TON": null,
      "H2_concurrent_umol_g_h": null
    },
    "stabilite_photocatalytique": {
      "nombre_cycles": null,
      "duree_totale_h": null,
      "retention_pct": null,
      "caracterisation_post": null
    },
    "qualite": {
      "features_manquantes": [
        "taux_production",
        "BET",
        "band_gap"
      ],
      "notes": "Doping Cu optimal a 1%"
    }
  },
  {
    "refcode": "Li2019_3Cu-TiO2",
    "doi": "10.1021/acssuschemeng.9b00560",
    "mof": {
      "nom": "3%Cu/TiO2",
      "famille": "MIL",
      "metal": "Ti",
      "etat_oxydation": 4,
      "ligand": null,
      "groupe_fonctionnel": "none",
      "sites_metalliques_ouverts": null,
      "type_structure": "MOF-derived"
    },
    "cocatalyseur": {
      "type": "Cu",
      "charge_pct": 3.0
    },
    "conditions_reaction": {
      "source_lumiere": "solaire_simulé",
      "longueur_onde_nm": null,
      "intensite_mW_cm2": null,
      "agent_sacrificiel": "none",
      "solvant": "H2O",
      "concentration_catalyseur_g_L": 0.4,
      "pression_CO2_bar": 10.0,
      "temperature_C": null,
      "duree_irradiation_h": 3,
      "atmosphere": "CO2_H2O"
    },
    "proprietes_structurales": {
      "BET_m2_g": null,
      "volume_pores_cm3_g": null,
      "PLD_angstrom": null,
      "void_fraction": null
    },
    "proprietes_electroniques": {
      "band_gap_eV": null,
      "HOMO_eV_vs_NHE": null,
      "LUMO_eV_vs_NHE": null,
      "absorption_visible": true
    },
    "performance": {
      "produit_majoritaire": "CO",
      "taux_production_umol_g_h": null,
      "type_taux": "moyen",
      "selectivite_pct": null,
      "AQE_pct": null,
      "TON": null,
      "H2_concurrent_umol_g_h": null
    },
    "stabilite_photocatalytique": {
      "nombre_cycles": null,
      "duree_totale_h": null,
      "retention_pct": null,
      "caracterisation_post": null
    },
    "qualite": {
      "features_manquantes": [
        "taux_production",
        "BET",
        "band_gap"
      ],
      "notes": "Trop de Cu diminue activite"
    }
  },
  {
    "refcode": "Li2019_0.01Co-1Cu-TiO2",
    "doi": "10.1021/acssuschemeng.9b00560",
    "mof": {
      "nom": "0.01%Co-1%Cu/TiO2",
      "famille": "MIL",
      "metal": "Ti",
      "etat_oxydation": 4,
      "ligand": null,
      "groupe_fonctionnel": "none",
      "sites_metalliques_ouverts": null,
      "type_structure": "MOF-derived"
    },
    "cocatalyseur": {
      "type": "Cu/Co",
      "charge_pct": 1.0
    },
    "conditions_reaction": {
      "source_lumiere": "solaire_simulé",
      "longueur_onde_nm": null,
      "intensite_mW_cm2": null,
      "agent_sacrificiel": "none",
      "solvant": "H2O",
      "concentration_catalyseur_g_L": 0.4,
      "pression_CO2_bar": 10.0,
      "temperature_C": null,
      "duree_irradiation_h": 3,
      "atmosphere": "CO2_H2O"
    },
    "proprietes_structurales": {
      "BET_m2_g": null,
      "volume_pores_cm3_g": null,
      "PLD_angstrom": null,
      "void_fraction": null
    },
    "proprietes_electroniques": {
      "band_gap_eV": null,
      "HOMO_eV_vs_NHE": null,
      "LUMO_eV_vs_NHE": null,
      "absorption_visible": true
    },
    "performance": {
      "produit_majoritaire": "C2H6",
      "taux_production_umol_g_h": null,
      "type_taux": "moyen",
      "selectivite_pct": null,
      "AQE_pct": null,
      "TON": null,
      "H2_concurrent_umol_g_h": null
    },
    "stabilite_photocatalytique": {
      "nombre_cycles": null,
      "duree_totale_h": null,
      "retention_pct": null,
      "caracterisation_post": null
    },
    "qualite": {
      "features_manquantes": [
        "taux_production",
        "BET",
        "band_gap"
      ],
      "notes": "Codoping Co-Cu"
    }
  },
  {
    "refcode": "Li2019_0.02Co-1Cu-TiO2",
    "doi": "10.1021/acssuschemeng.9b00560",
    "mof": {
      "nom": "0.02%Co-1%Cu/TiO2",
      "famille": "MIL",
      "metal": "Ti",
      "etat_oxydation": 4,
      "ligand": null,
      "groupe_fonctionnel": "none",
      "sites_metalliques_ouverts": null,
      "type_structure": "MOF-derived"
    },
    "cocatalyseur": {
      "type": "Cu/Co",
      "charge_pct": 1.0
    },
    "conditions_reaction": {
      "source_lumiere": "solaire_simulé",
      "longueur_onde_nm": null,
      "intensite_mW_cm2": null,
      "agent_sacrificiel": "none",
      "solvant": "H2O",
      "concentration_catalyseur_g_L": 0.4,
      "pression_CO2_bar": 10.0,
      "temperature_C": null,
      "duree_irradiation_h": 3,
      "atmosphere": "CO2_H2O"
    },
    "proprietes_structurales": {
      "BET_m2_g": 37.97,
      "volume_pores_cm3_g": 0.0652,
      "PLD_angstrom": 60.56,
      "void_fraction": null
    },
    "proprietes_electroniques": {
      "band_gap_eV": 2.9,
      "HOMO_eV_vs_NHE": 2.49,
      "LUMO_eV_vs_NHE": -0.41,
      "absorption_visible": true
    },
    "performance": {
      "produit_majoritaire": "C2H6",
      "taux_production_umol_g_h": 892.0,
      "type_taux": "cumulatif",
      "selectivite_pct": null,
      "AQE_pct": null,
      "TON": null,
      "H2_concurrent_umol_g_h": null
    },
    "stabilite_photocatalytique": {
      "nombre_cycles": 5,
      "duree_totale_h": 15,
      "retention_pct": null,
      "caracterisation_post": "PXRD_intact"
    },
    "qualite": {
      "features_manquantes": [
        "volume_pores",
        "PLD"
      ],
      "notes": "C2H6: 267.60 µmol, C3H8: 10.07 µmol en 3h"
    }
  },
  {
    "refcode": "Li2019_0.05Co-1Cu-TiO2",
    "doi": "10.1021/acssuschemeng.9b00560",
    "mof": {
      "nom": "0.05%Co-1%Cu/TiO2",
      "famille": "MIL",
      "metal": "Ti",
      "etat_oxydation": 4,
      "ligand": null,
      "groupe_fonctionnel": "none",
      "sites_metalliques_ouverts": null,
      "type_structure": "MOF-derived"
    },
    "cocatalyseur": {
      "type": "Cu/Co",
      "charge_pct": 1.0
    },
    "conditions_reaction": {
      "source_lumiere": "solaire_simulé",
      "longueur_onde_nm": null,
      "intensite_mW_cm2": null,
      "agent_sacrificiel": "none",
      "solvant": "H2O",
      "concentration_catalyseur_g_L": 0.4,
      "pression_CO2_bar": 10.0,
      "temperature_C": null,
      "duree_irradiation_h": 3,
      "atmosphere": "CO2_H2O"
    },
    "proprietes_structurales": {
      "BET_m2_g": null,
      "volume_pores_cm3_g": null,
      "PLD_angstrom": null,
      "void_fraction": null
    },
    "proprietes_electroniques": {
      "band_gap_eV": null,
      "HOMO_eV_vs_NHE": null,
      "LUMO_eV_vs_NHE": null,
      "absorption_visible": true
    },
    "performance": {
      "produit_majoritaire": "C2H6",
      "taux_production_umol_g_h": null,
      "type_taux": "moyen",
      "selectivite_pct": null,
      "AQE_pct": null,
      "TON": null,
      "H2_concurrent_umol_g_h": null
    },
    "stabilite_photocatalytique": {
      "nombre_cycles": null,
      "duree_totale_h": null,
      "retention_pct": null,
      "caracterisation_post": null
    },
    "qualite": {
      "features_manquantes": [
        "taux_production",
        "BET",
        "band_gap"
      ],
      "notes": "Trop de Co diminue activite"
    }
  },
  {
    "refcode": "Hao2021",
    "doi": "10.1038/s41467-021-22991-7",
    "mof": {
      "nom": "Ir1/A-aUiO",
      "famille": "UiO",
      "metal": "Zr",
      "etat_oxydation": 4,
      "ligand": "2-aminoBDC",
      "groupe_fonctionnel": "-NH2",
      "sites_metalliques_ouverts": true,
      "type_structure": "pristine"
    },
    "cocatalyseur": {
      "type": "Ir",
      "charge_pct": 1.4
    },
    "conditions_reaction": {
      "source_lumiere": "xenon_300W",
      "longueur_onde_nm": 420,
      "intensite_mW_cm2": null,
      "agent_sacrificiel": "isopropanol",
      "solvant": "H2O",
      "concentration_catalyseur_g_L": 0.375,
      "pression_CO2_bar": 1.013,
      "temperature_C": 25,
      "duree_irradiation_h": null,
      "atmosphere": "CO2_pur"
    },
    "proprietes_structurales": {
      "BET_m2_g": null,
      "volume_pores_cm3_g": null,
      "PLD_angstrom": null,
      "void_fraction": null
    },
    "proprietes_electroniques": {
      "band_gap_eV": null,
      "HOMO_eV_vs_NHE": null,
      "LUMO_eV_vs_NHE": -0.6,
      "absorption_visible": true
    },
    "performance": {
      "produit_majoritaire": "HCOOH",
      "taux_production_umol_g_h": 510,
      "type_taux": "moyen",
      "selectivite_pct": 98,
      "AQE_pct": 2.51,
      "TON": null,
      "H2_concurrent_umol_g_h": null
    },
    "stabilite_photocatalytique": {
      "nombre_cycles": null,
      "duree_totale_h": 100,
      "retention_pct": null,
      "caracterisation_post": "PXRD_intact"
    },
    "qualite": {
      "features_manquantes": [
        "BET",
        "band_gap",
        "PLD",
        "TON"
      ],
      "notes": "Ir single atoms; defect-engineered A-aUiO; membrane configuration gives AQE 15.76%"
    }
  },
  {
    "refcode": "Hao2021",
    "doi": "10.1038/s41467-021-22991-7",
    "mof": {
      "nom": "Ir1/A-aUiO (0.7wt%)",
      "famille": "UiO",
      "metal": "Zr",
      "etat_oxydation": 4,
      "ligand": "2-aminoBDC",
      "groupe_fonctionnel": "-NH2",
      "sites_metalliques_ouverts": true,
      "type_structure": "pristine"
    },
    "cocatalyseur": {
      "type": "Ir",
      "charge_pct": 0.7
    },
    "conditions_reaction": {
      "source_lumiere": "xenon_300W",
      "longueur_onde_nm": 420,
      "intensite_mW_cm2": null,
      "agent_sacrificiel": "isopropanol",
      "solvant": "H2O",
      "concentration_catalyseur_g_L": 0.375,
      "pression_CO2_bar": 1.013,
      "temperature_C": 25,
      "duree_irradiation_h": null,
      "atmosphere": "CO2_pur"
    },
    "proprietes_structurales": {
      "BET_m2_g": null,
      "volume_pores_cm3_g": null,
      "PLD_angstrom": null,
      "void_fraction": null
    },
    "proprietes_electroniques": {
      "band_gap_eV": null,
      "HOMO_eV_vs_NHE": null,
      "LUMO_eV_vs_NHE": -0.6,
      "absorption_visible": true
    },
    "performance": {
      "produit_majoritaire": "HCOOH",
      "taux_production_umol_g_h": 240,
      "type_taux": "moyen",
      "selectivite_pct": 96.3,
      "AQE_pct": null,
      "TON": null,
      "H2_concurrent_umol_g_h": null
    },
    "stabilite_photocatalytique": {
      "nombre_cycles": null,
      "duree_totale_h": null,
      "retention_pct": null,
      "caracterisation_post": null
    },
    "qualite": {
      "features_manquantes": [
        "BET",
        "band_gap",
        "PLD",
        "AQE"
      ],
      "notes": "Lower Ir loading"
    }
  },
  {
    "refcode": "Hao2021",
    "doi": "10.1038/s41467-021-22991-7",
    "mof": {
      "nom": "Irx/A-aUiO",
      "famille": "UiO",
      "metal": "Zr",
      "etat_oxydation": 4,
      "ligand": "2-aminoBDC",
      "groupe_fonctionnel": "-NH2",
      "sites_metalliques_ouverts": true,
      "type_structure": "pristine"
    },
    "cocatalyseur": {
      "type": "Ir",
      "charge_pct": 2.7
    },
    "conditions_reaction": {
      "source_lumiere": "xenon_300W",
      "longueur_onde_nm": 420,
      "intensite_mW_cm2": null,
      "agent_sacrificiel": "isopropanol",
