Repository: ELKARKAFIDouaa/mof-co2-photoreduction-uq

## Overview

Experimental data on photocatalytic CO₂ reduction over metal–organic frameworks (MOFs) are scattered across the literature, heterogeneous, and not available in any public dataset. This repository contains everything needed to reproduce the study:

1. **An NLP pipeline** that extracts structured experimental records from article PDFs, with a validation layer (precision, recall, F1 against a manually annotated gold set).
2. **A curated dataset** of 316 entries × 40 variables extracted from 83 publications.
3. **A benchmark** of 8 regression and 5 classification models, evaluated on both accuracy (MAE, RMSE, R²; F1, AUC) and uncertainty calibration (ECE, log-likelihood, log-loss).

File: data/nlp output/dataset.json (part 5 of 14)
[
      "solvant": "H2O",
      "concentration_catalyseur_g_L": 0.375,
      "pression_CO2_bar": 1.013,
      "temperature_C": 25,
      "duree_irradiation_h": null,
      "atmosphere": "CO2_pur"
    },
    "proprietes_structurales": {
      "BET_m2_g": null,
      "volume_pores_cm3_g": null,
      "PLD_angstrom": null,
      "void_fraction": null
    },
    "proprietes_electroniques": {
      "band_gap_eV": null,
      "HOMO_eV_vs_NHE": null,
      "LUMO_eV_vs_NHE": -0.6,
      "absorption_visible": true
    },
    "performance": {
      "produit_majoritaire": "HCOOH",
      "taux_production_umol_g_h": 160,
      "type_taux": "moyen",
      "selectivite_pct": 79.8,
      "AQE_pct": null,
      "TON": null,
      "H2_concurrent_umol_g_h": null
    },
    "stabilite_photocatalytique": {
      "nombre_cycles": null,
      "duree_totale_h": null,
      "retention_pct": null,
      "caracterisation_post": null
    },
    "qualite": {
      "features_manquantes": [
        "BET",
        "band_gap"
      ],
      "notes": "Mixture of Ir clusters and single atoms"
    }
  },
  {
    "refcode": "Hao2021",
    "doi": "10.1038/s41467-021-22991-7",
    "mof": {
      "nom": "IrNPs/A-aUiO",
      "famille": "UiO",
      "metal": "Zr",
      "etat_oxydation": 4,
      "ligand": "2-aminoBDC",
      "groupe_fonctionnel": "-NH2",
      "sites_metalliques_ouverts": true,
      "type_structure": "pristine"
    },
    "cocatalyseur": {
      "type": "Ir",
      "charge_pct": 4.0
    },
    "conditions_reaction": {
      "source_lumiere": "xenon_300W",
      "longueur_onde_nm": 420,
      "intensite_mW_cm2": null,
      "agent_sacrificiel": "isopropanol",
      "solvant": "H2O",
      "concentration_catalyseur_g_L": 0.375,
      "pression_CO2_bar": 1.013,
      "temperature_C": 25,
      "duree_irradiation_h": null,
      "atmosphere": "CO2_pur"
    },
    "proprietes_structurales": {
      "BET_m2_g": null,
      "volume_pores_cm3_g": null,
      "PLD_angstrom": null,
      "void_fraction": null
    },
    "proprietes_electroniques": {
      "band_gap_eV": null,
      "HOMO_eV_vs_NHE": null,
      "LUMO_eV_vs_NHE": -0.6,
      "absorption_visible": true
    },
    "performance": {
      "produit_majoritaire": "HCOOH",
      "taux_production_umol_g_h": 10,
      "type_taux": "moyen",
      "selectivite_pct": 16.5,
      "AQE_pct": null,
      "TON": null,
      "H2_concurrent_umol_g_h": null
    },
    "stabilite_photocatalytique": {
      "nombre_cycles": null,
      "duree_totale_h": null,
      "retention_pct": null,
      "caracterisation_post": null
    },
    "qualite": {
      "features_manquantes": [
        "BET",
        "band_gap"
      ],
      "notes": "Ir nanoparticles"
    }
  },
  {
    "refcode": "Hao2021",
    "doi": "10.1038/s41467-021-22991-7",
    "mof": {
      "nom": "Ir1/aMIL",
      "famille": "MIL",
      "metal": "Ti",
      "etat_oxydation": 4,
      "ligand": "2-aminoBDC",
      "groupe_fonctionnel": "-NH2",
      "sites_metalliques_ouverts": false,
      "type_structure": "pristine"
    },
    "cocatalyseur": {
      "type": "Ir",
      "charge_pct": null
    },
    "conditions_reaction": {
      "source_lumiere": "xenon_300W",
      "longueur_onde_nm": 420,
      "intensite_mW_cm2": null,
      "agent_sacrificiel": "isopropanol",
      "solvant": "H2O",
      "concentration_catalyseur_g_L": 0.375,
      "pression_CO2_bar": 1.013,
      "temperature_C": 25,
      "duree_irradiation_h": null,
      "atmosphere": "CO2_pur"
    },
    "proprietes_structurales": {
      "BET_m2_g": null,
      "volume_pores_cm3_g": null,
      "PLD_angstrom": null,
      "void_fraction": null
    },
    "proprietes_electroniques": {
      "band_gap_eV": null,
      "HOMO_eV_vs_NHE": null,
      "LUMO_eV_vs_NHE": null,
      "absorption_visible": true
    },
    "performance": {
      "produit_majoritaire": "HCOOH",
      "taux_production_umol_g_h": 270,
      "type_taux": "moyen",
      "selectivite_pct": null,
      "AQE_pct": null,
      "TON": null,
      "H2_concurrent_umol_g_h": null
    },
    "stabilite_photocatalytique": {
      "nombre_cycles": null,
      "duree_totale_h": null,
      "retention_pct": null,
      "caracterisation_post": null
    },
    "qualite": {
      "features_manquantes": [
        "BET",
        "band_gap",
        "selectivite"
      ],
      "notes": "NH2-MIL-125(Ti) with Ir single atoms"
    }
  },
  {
    "refcode": "Hao2021",
    "doi": "10.1038/s41467-021-22991-7",
    "mof": {
      "nom": "Pd1/A-aUiO",
      "famille": "UiO",
      "metal": "Zr",
      "etat_oxydation": 4,
      "ligand": "2-aminoBDC",
      "groupe_fonctionnel": "-NH2",
      "sites_metalliques_ouverts": true,
      "type_structure": "pristine"
    },
    "cocatalyseur": {
      "type": "Pd",
      "charge_pct": 0.8
    },
    "conditions_reaction": {
      "source_lumiere": "xenon_300W",
      "longueur_onde_nm": 420,
      "intensite_mW_cm2": null,
      "agent_sacrificiel": "isopropanol",
      "solvant": "H2O",
      "concentration_catalyseur_g_L": 0.5,
      "pression_CO2_bar": null,
      "temperature_C": 25,
      "duree_irradiation_h": null,
      "atmosphere": "O2_pur"
    },
    "proprietes_structurales": {
      "BET_m2_g": null,
      "volume_pores_cm3_g": null,
      "PLD_angstrom": null,
      "void_fraction": null
    },
    "proprietes_electroniques": {
      "band_gap_eV": null,
      "HOMO_eV_vs_NHE": null,
      "LUMO_eV_vs_NHE": -0.6,
      "absorption_visible": true
    },
    "performance": {
      "produit_majoritaire": "H2O2",
      "taux_production_umol_g_h": 1740,
      "type_taux": "moyen",
      "selectivite_pct": null,
      "AQE_pct": null,
      "TON": null,
      "H2_concurrent_umol_g_h": null
    },
    "stabilite_photocatalytique": {
      "nombre_cycles": null,
      "duree_totale_h": null,
      "retention_pct": null,
      "caracterisation_post": null
    },
    "qualite": {
      "features_manquantes": [
        "BET",
        "band_gap",
        "selectivite"
      ],
      "notes": "O2 reduction to H2O2"
    }
  },
  {
    "refcode": "Chen2022",
    "doi": "10.1038/s41467-022-32367-0",
    "mof": {
      "nom": "TMOF-10-NH2(I)",
      "famille": "autre",
      "metal": "Pb",
      "etat_oxydation": 2,
      "ligand": "2-aminoBDC",
      "groupe_fonctionnel": "-NH2",
      "sites_metalliques_ouverts": false,
      "type_structure": "pristine"
    },
    "cocatalyseur": {
      "type": "none",
      "charge_pct": null
    },
    "conditions_reaction": {
      "source_lumiere": "solaire_simule",
      "longueur_onde_nm": null,
      "intensite_mW_cm2": null,
      "agent_sacrificiel": "none",
      "solvant": "H2O_vapor",
      "concentration_catalyseur_g_L": null,
      "pression_CO2_bar": 1.013,
      "temperature_C": 10,
      "duree_irradiation_h": 4,
      "atmosphere": "CO2_H2O"
    },
    "proprietes_structurales": {
      "BET_m2_g": 51.6,
      "volume_pores_cm3_g": null,
      "PLD_angstrom": null,
      "void_fraction": null
    },
    "proprietes_electroniques": {
      "band_gap_eV": 2.77,
      "HOMO_eV_vs_NHE": 1.78,
      "LUMO_eV_vs_NHE": -0.99,
      "absorption_visible": true
    },
    "performance": {
      "produit_majoritaire": "CO",
      "taux_production_umol_g_h": 78,
      "type_taux": "moyen",
      "selectivite_pct": null,
      "AQE_pct": null,
      "TON": null,
      "H2_concurrent_umol_g_h": 0
    },
    "stabilite_photocatalytique": {
      "nombre_cycles": 3,
      "duree_totale_h": 12,
      "retention_pct": null,
      "caracterisation_post": "PXRD_intact"
    },
    "qualite": {
      "features_manquantes": [
        "selectivite",
        "AQE"
      ],
      "notes": "Bromo/iodo-bridged Pb chains; gas-phase reaction with water vapor"
    }
  },
  {
    "refcode": "Chen2022",
    "doi": "10.1038/s41467-022-32367-0",
    "mof": {
      "nom": "TMOF-10-NH2(Br)",
      "famille": "autre",
      "metal": "Pb",
      "etat_oxydation": 2,
      "ligand": "2-aminoBDC",
      "groupe_fonctionnel": "-NH2",
      "sites_metalliques_ouverts": false,
      "type_structure": "pristine"
    },
    "cocatalyseur": {
      "type": "none",
      "charge_pct": null
    },
    "conditions_reaction": {
      "source_lumiere": "solaire_simule",
      "longueur_onde_nm": null,
      "intensite_mW_cm2": null,
      "agent_sacrificiel": "none",
      "solvant": "H2O_vapor",
      "concentration_catalyseur_g_L": null,
      "pression_CO2_bar": 1.013,
      "temperature_C": 10,
      "duree_irradiation_h": 4,
      "atmosphere": "CO2_H2O"
    },
    "proprietes_structurales": {
      "BET_m2_g": 53.7,
      "volume_pores_cm3_g": null,
      "PLD_angstrom": null,
      "void_fraction": null
    },
    "proprietes_electroniques": {
      "band_gap_eV": 2.82,
      "HOMO_eV_vs_NHE": 1.37,
      "LUMO_eV_vs_NHE": -1.17,
      "absorption_visible": true
    },
    "performance": {
      "produit_majoritaire": "CO",
      "taux_production_umol_g_h": 52,
      "type_taux": "moyen",
      "selectivite_pct": null,
      "AQE_pct": null,
      "TON": null,
      "H2_concurrent_umol_g_h": 0
    },
    "stabilite_photocatalytique": {
      "nombre_cycles": null,
      "duree_totale_h": null,
      "retention_pct": null,
      "caracterisation_post": null
    },
    "qualite": {
      "features_manquantes": [
        "selectivite",
        "AQE"
      ],
      "notes": "Bromide analog"
    }
  },
  {
    "refcode": "Chen2022",
    "doi": "10.1038/s41467-022-32367-0",
    "mof": {
      "nom": "Ru@TMOF-10-NH2(I)",
      "famille": "autre",
      "metal": "Pb",
      "etat_oxydation": 2,
      "ligand": "2-aminoBDC",
      "groupe_fonctionnel": "-NH2",
      "sites_metalliques_ouverts": false,
      "type_structure": "pristine"
    },
    "cocatalyseur": {
      "type": "Ru",
      "charge_pct": 1.58
    },
    "conditions_reaction": {
      "source_lumiere": "solaire_simule",
      "longueur_onde_nm": null,
      "intensite_mW_cm2": null,
      "agent_sacrificiel": "none",
      "solvant": "H2O_vapor",
      "concentration_catalyseur_g_L": null,
      "pression_CO2_bar": 1.013,
      "temperature_C": 10,
      "duree_irradiation_h": 4,
      "atmosphere": "CO2_H2O"
    },
    "proprietes_structurales": {
      "BET_m2_g": null,
      "volume_pores_cm3_g": null,
      "PLD_angstrom": null,
      "void_fraction": null
    },
    "proprietes_electroniques": {
      "band_gap_eV": 2.77,
      "HOMO_eV_vs_NHE": null,
      "LUMO_eV_vs_NHE": null,
      "absorption_visible": true
    },
    "performance": {
      "produit_majoritaire": "CO",
      "taux_production_umol_g_h": 154,
      "type_taux": "moyen",
      "selectivite_pct": null,
      "AQE_pct": 1.36,
      "TON": null,
      "H2_concurrent_umol_g_h": 0
    },
    "stabilite_photocatalytique": {
      "nombre_cycles": null,
      "duree_totale_h": null,
      "retention_pct": null,
      "caracterisation_post": "PXRD_intact"
    },
    "qualite": {
      "features_manquantes": [
        "BET",
        "HOMO",
        "LUMO"
      ],
      "notes": "Ru nanoparticles as cocatalyst"
    }
  },
  {
    "refcode": "Karmakar2023",
    "doi": "10.1038/s41467-023-40117-z",
    "mof": {
      "nom": "MOF-808-PBA-MV",
      "famille": "autre",
      "metal": "Zr",
      "etat_oxydation": 4,
      "ligand": "BTC",
      "groupe_fonctionnel": "none",
      "sites_metalliques_ouverts": true,
      "type_structure": "pristine"
    },
    "cocatalyseur": {
      "type": "none",
      "charge_pct": null
    },
    "conditions_reaction": {
      "source_lumiere": "xenon_300W",
      "longueur_onde_nm": 400,
      "intensite_mW_cm2": 100,
      "agent_sacrificiel": "BNAH/TEA",
      "solvant": "H2O",
      "concentration_catalyseur_g_L": 1.0,
      "pression_CO2_bar": 1.013,
      "temperature_C": 25,
      "duree_irradiation_h": 16,
      "atmosphere": "CO2_sature_solution"
    },
    "proprietes_structurales": {
      "BET_m2_g": 357,
      "volume_pores_cm3_g": null,
      "PLD_angstrom": null,
      "void_fraction": null
    },
    "proprietes_electroniques": {
      "band_gap_eV": 1.93,
      "HOMO_eV_vs_NHE": 1.26,
      "LUMO_eV_vs_NHE": -0.67,
      "absorption_visible": true
    },
    "performance": {
      "produit_majoritaire": "CH4",
      "taux_production_umol_g_h": 460,
      "type_taux": "moyen",
      "selectivite_pct": 99,
      "AQE_pct": 1.4,
      "TON": 28,
      "H2_concurrent_umol_g_h": 23
    },
    "stabilite_photocatalytique": {
      "nombre_cycles": 6,
      "duree_totale_h": 66,
      "retention_pct": null,
      "caracterisation_post": "PXRD_intact"
    },
    "qualite": {
      "features_manquantes": [
        "volume_pores"
      ],
      "notes": "Donor-acceptor complex (PBA-MV) in MOF-808; CH4 production"
    }
  },
  {
    "refcode": "Karmakar2023",
    "doi": "10.1038/s41467-023-40117-z",
    "mof": {
      "nom": "MOF-808-PBA",
      "famille": "autre",
      "metal": "Zr",
      "etat_oxydation": 4,
      "ligand": "BTC",
      "groupe_fonctionnel": "none",
      "sites_metalliques_ouverts": true,
      "type_structure": "pristine"
    },
    "cocatalyseur": {
      "type": "none",
      "charge_pct": null
    },
    "conditions_reaction": {
      "source_lumiere": "xenon_300W",
      "longueur_onde_nm": 400,
      "intensite_mW_cm2": 100,
      "agent_sacrificiel": "BNAH/TEA",
      "solvant": "H2O",
      "concentration_catalyseur_g_L": 1.0,
      "pression_CO2_bar": 1.013,
      "temperature_C": 25,
      "duree_irradiation_h": 16,
      "atmosphere": "CO2_sature_solution"
    },
    "proprietes_structurales": {
      "BET_m2_g": 413,
      "volume_pores_cm3_g": null,
      "PLD_angstrom": null,
      "void_fraction": null
    },
    "proprietes_electroniques": {
      "band_gap_eV": 2.75,
      "HOMO_eV_vs_NHE": 2.35,
      "LUMO_eV_vs_NHE": -0.4,
      "absorption_visible": true
    },
    "performance": {
      "produit_majoritaire": "mixte",
      "taux_production_umol_g_h": null,
      "type_taux": "moyen",
      "selectivite_pct": null,
      "AQE_pct": null,
      "TON": null,
      "H2_concurrent_umol_g_h": null
    },
    "stabilite_photocatalytique": {
      "nombre_cycles": null,
      "duree_totale_h": null,
      "retention_pct": null,
      "caracterisation_post": null
    },
    "qualite": {
      "features_manquantes": [
        "taux_production"
      ],
      "notes": "Control without MV; lower activity than MOF-808-PBA-MV"
    }
  },
  {
    "refcode": "Jiao2024",
    "doi": null,
    "mof": {
      "nom": "MIL-125(Ti) NS",
      "famille": "MIL",
      "metal": "Ti",
      "etat_oxydation": 4,
      "ligand": "BDC",
      "groupe_fonctionnel": "none",
      "sites_metalliques_ouverts": false,
      "type_structure": "pristine"
    },
    "cocatalyseur": {
      "type": "none",
      "charge_pct": null
    },
    "conditions_reaction": {
      "source_lumiere": "solaire_simule",
      "longueur_onde_nm": null,
      "intensite_mW_cm2": null,
      "agent_sacrificiel": "none",
      "solvant": "H2O_vapor",
      "concentration_catalyseur_g_L": null,
      "pression_CO2_bar": 1.013,
      "temperature_C": null,
      "duree_irradiation_h": null,
      "atmosphere": "CO2_H2O"
    },
    "proprietes_structurales": {
      "BET_m2_g": null,
      "volume_pores_cm3_g": null,
      "PLD_angstrom": null,
      "void_fraction": null
    },
    "proprietes_electroniques": {
      "band_gap_eV": 3.44,
      "HOMO_eV_vs_NHE": null,
      "LUMO_eV_vs_NHE": -0.67,
      "absorption_visible": false
    },
    "performance": {
      "produit_majoritaire": "CO",
      "taux_production_umol_g_h": 200.8,
      "type_taux": "moyen",
      "selectivite_pct": null,
      "AQE_pct": null,
      "TON": null,
      "H2_concurrent_umol_g_h": 0
    },
    "stabilite_photocatalytique": {
      "nombre_cycles": null,
      "duree_totale_h": null,
      "retention_pct": null,
      "caracterisation_post": null
    },
    "qualite": {
      "features_manquantes": [
        "BET",
        "doi"
      ],
      "notes": "Ultrathin nanosheet thickness 1.3 nm"
    }
  },
  {
    "refcode": "Jiao2024",
    "doi": null,
    "mof": {
      "nom": "MIL-125(Ti) BK",
      "famille": "MIL",
      "metal": "Ti",
      "etat_oxydation": 4,
      "ligand": "BDC",
      "groupe_fonctionnel": "none",
      "sites_metalliques_ouverts": false,
      "type_structure": "pristine"
    },
    "cocatalyseur": {
      "type": "none",
      "charge_pct": null
    },
    "conditions_reaction": {
      "source_lumiere": "solaire_simule",
      "longueur_onde_nm": null,
      "intensite_mW_cm2": null,
      "agent_sacrificiel": "none",
      "solvant": "H2O_vapor",
      "concentration_catalyseur_g_L": null,
      "pression_CO2_bar": 1.013,
      "temperature_C": null,
      "duree_irradiation_h": null,
      "atmosphere": "CO2_H2O"
    },
    "proprietes_structurales": {
      "BET_m2_g": null,
      "volume_pores_cm3_g": null,
      "PLD_angstrom": null,
      "void_fraction": null
    },
    "proprietes_electroniques": {
      "band_gap_eV": 3.61,
      "HOMO_eV_vs_NHE": null,
      "LUMO_eV_vs_NHE": null,
      "absorption_visible": false
    },
    "performance": {
      "produit_majoritaire": "CO",
      "taux_production_umol_g_h": 78.6,
      "type_taux": "moyen",
      "selectivite_pct": null,
      "AQE_pct": null,
      "TON": null,
      "H2_concurrent_umol_g_h": 0
    },
    "stabilite_photocatalytique": {
      "nombre_cycles": null,
      "duree_totale_h": null,
      "retention_pct": null,
      "caracterisation_post": null
    },
    "qualite": {
      "features_manquantes": [
        "BET",
        "LUMO",
        "doi"
      ],
      "notes": "Bulk counterpart"
    }
  },
  {
    "refcode": "Jiao2024",
    "doi": null,
    "mof": {
      "nom": "MIL-125(Ti) NS/ZnTcPc",
      "famille": "MIL",
      "metal": "Ti",
      "etat_oxydation": 4,
      "ligand": "BDC",
      "groupe_fonctionnel": "none",
      "sites_metalliques_ouverts": false,
      "type_structure": "heterojunction"
    },
    "cocatalyseur": {
      "type": "none",
      "charge_pct": null
    },
    "conditions_reaction": {
      "source_lumiere": "solaire_simule",
      "longueur_onde_nm": null,
      "intensite_mW_cm2": null,
      "agent_sacrificiel": "none",
      "solvant": "H2O_vapor",
      "concentration_catalyseur_g_L": null,
      "pression_CO2_bar": 1.013,
      "temperature_C": null,
      "duree_irradiation_h": null,
      "atmosphere": "CO2_H2O"
    },
    "proprietes_structurales": {
      "BET_m2_g": null,
      "volume_pores_cm3_g": null,
      "PLD_angstrom": null,
      "void_fraction": null
    },
    "proprietes_electroniques": {
      "band_gap_eV": null,
      "HOMO_eV_vs_NHE": null,
      "LUMO_eV_vs_NHE": null,
      "absorption_visible": true
    },
    "performance": {
      "produit_majoritaire": "CO",
      "taux_production_umol_g_h": 450.8,
      "type_taux": "moyen",
      "selectivite_pct": null,
      "AQE_pct": null,
      "TON": null,
      "H2_concurrent_umol_g_h": 0
    },
    "stabilite_photocatalytique": {
      "nombre_cycles": null,
      "duree_totale_h": null,
      "retention_pct": null,
      "caracterisation_post": "PXRD_intact"
    },
    "qualite": {
      "features_manquantes": [
        "BET",
        "band_gap",
        "doi"
      ],
      "notes": "1.0 wt% ZnTcPc; S-scheme heterojunction"
    }
  },
  {
    "refcode": "Wang2016",
    "doi": "10.1016/j.apcatb.2015.10.037",
    "mof": {
      "nom": "CPO-27-Mg/TiO2",
      "famille": "autre",
      "metal": "Mg",
      "etat_oxydation": 2,
      "ligand": "DOBDC",
      "groupe_fonctionnel": "-OH",
      "sites_metalliques_ouverts": true,
      "type_structure": "composite"
    },
    "cocatalyseur": {
      "type": "none",
      "charge_pct": null
    },
    "conditions_reaction": {
      "source_lumiere": "UV",
      "longueur_onde_nm": 365,
      "intensite_mW_cm2": null,
      "agent_sacrificiel": "none",
      "solvant": "H2O_vapor",
      "concentration_catalyseur_g_L": null,
      "pression_CO2_bar": 1.013,
      "temperature_C": null,
      "duree_irradiation_h": 10,
      "atmosphere": "CO2_H2O"
    },
    "proprietes_structurales": {
      "BET_m2_g": 416.81,
      "volume_pores_cm3_g": null,
      "PLD_angstrom": null,
      "void_fraction": null
    },
    "proprietes_electroniques": {
      "band_gap_eV": null,
      "HOMO_eV_vs_NHE": null,
      "LUMO_eV_vs_NHE": null,
      "absorption_visible": false
    },
    "performance": {
      "produit_majoritaire": "CO",
      "taux_production_umol_g_h": 4.09,
      "type_taux": "moyen",
      "selectivite_pct": null,
      "AQE_pct": null,
      "TON": null,
      "H2_concurrent_umol_g_h": 0
    },
    "stabilite_photocatalytique": {
      "nombre_cycles": 3,
      "duree_totale_h": 30,
      "retention_pct": null,
      "caracterisation_post": "PXRD_intact"
    },
    "qualite": {
      "features_manquantes": [
        "band_gap"
      ],
      "notes": "39.3 wt% CPO-27-Mg; CH4 also produced 2.35 µmol/g/h"
    }
  },
  {
    "refcode": "Wu2021",
    "doi": "10.1002/anie.202015735",
    "mof": {
      "nom": "Cu2O@Cu3(BTC)2/CM",
      "famille": "HKUST",
      "metal": "Cu",
      "etat_oxydation": 2,
      "ligand": "BTC",
      "groupe_fonctionnel": "none",
      "sites_metalliques_ouverts": true,
      "type_structure": "composite"
    },
    "cocatalyseur": {
      "type": "none",
      "charge_pct": null
    },
    "conditions_reaction": {
      "source_lumiere": "visible",
      "longueur_onde_nm": 400,
      "intensite_mW_cm2": null,
      "agent_sacrificiel": "none",
      "solvant": "H2O_vapor",
      "concentration_catalyseur_g_L": null,
      "pression_CO2_bar": 1.013,
      "temperature_C": null,
      "duree_irradiation_h": 8,
      "atmosphere": "CO2_H2O"
    },
    "proprietes_structurales": {
      "BET_m2_g": 13.2,
      "volume_pores_cm3_g": null,
      "PLD_angstrom": null,
      "void_fraction": null
    },
    "proprietes_electroniques": {
      "band_gap_eV": null,
      "HOMO_eV_vs_NHE": null,
      "LUMO_eV_vs_NHE": -3.7,
      "absorption_visible": true
    },
    "performance": {
      "produit_majoritaire": "CH4",
      "taux_production_umol_g_h": null,
      "type_taux": "cumulatif",
      "selectivite_pct": 100,
      "AQE_pct": null,
      "TON": null,
      "H2_concurrent_umol_g_h": 0
    },
    "stabilite_photocatalytique": {
      "nombre_cycles": 5,
      "duree_totale_h": 40,
      "retention_pct": 69.2,
      "caracterisation_post": "PXRD_intact"
    },
    "qualite": {
      "features_manquantes": [
        "band_gap",
        "taux_production_umol_g_h"
      ],
      "notes": "0.73 µmol CH4 total in 8h; core-shell nanowires"
    }
  },
  {
    "refcode": "Yan2019",
    "doi": null,
    "mof": {
      "nom": "ZMO-350",
      "famille": "autre",
      "metal": "Zn/Mn",
      "etat_oxydation": 2,
      "ligand": "ptcda",
      "groupe_fonctionnel": "none",
      "sites_metalliques_ouverts": null,
      "type_structure": "MOF-derived"
    },
    "cocatalyseur": {
      "type": "none",
      "charge_pct": null
    },
    "conditions_reaction": {
      "source_lumiere": "xenon_300W",
      "longueur_onde_nm": null,
      "intensite_mW_cm2": null,
      "agent_sacrificiel": "none",
      "solvant": "H2O_vapor",
      "concentration_catalyseur_g_L": 0.26,
      "pression_CO2_bar": 1.013,
      "temperature_C": null,
      "duree_irradiation_h": null,
      "atmosphere": "CO2_H2O"
    },
    "proprietes_structurales": {
      "BET_m2_g": 24.7,
      "volume_pores_cm3_g": null,
      "PLD_angstrom": null,
      "void_fraction": null
    },
    "proprietes_electroniques": {
      "band_gap_eV": 2.6,
      "HOMO_eV_vs_NHE": null,
      "LUMO_eV_vs_NHE": null,
      "absorption_visible": true
    },
    "performance": {
      "produit_majoritaire": "CO",
      "taux_production_umol_g_h": 19.99,
      "type_taux": "moyen",
      "selectivite_pct": null,
      "AQE_pct": null,
      "TON": null,
      "H2_concurrent_umol_g_h": null
    },
    "stabilite_photocatalytique": {
      "nombre_cycles": null,
      "duree_totale_h": null,
      "retention_pct": null,
      "caracterisation_post": null
    },
    "qualite": {
      "features_manquantes": [
        "doi"
      ],
      "notes": "Calcined at 350°C; ZnMn2O4 flower-like microspheres"
    }
  },
  {
    "refcode": "Yan2019",
    "doi": null,
    "mof": {
      "nom": "ZMO-450",
      "famille": "autre",
      "metal": "Zn/Mn",
      "etat_oxydation": 2,
      "ligand": "ptcda",
      "groupe_fonctionnel": "none",
      "sites_metalliques_ouverts": null,
      "type_structure": "MOF-derived"
    },
    "cocatalyseur": {
      "type": "none",
      "charge_pct": null
    },
    "conditions_reaction": {
      "source_lumiere": "xenon_300W",
      "longueur_onde_nm": null,
      "intensite_mW_cm2": null,
      "agent_sacrificiel": "none",
      "solvant": "H2O_vapor",
      "concentration_catalyseur_g_L": 0.26,
      "pression_CO2_bar": 1.013,
      "temperature_C": null,
      "duree_irradiation_h": null,
      "atmosphere": "CO2_H2O"
    },
    "proprietes_structurales": {
      "BET_m2_g": 45.8,
      "volume_pores_cm3_g": null,
      "PLD_angstrom": null,
      "void_fraction": null
    },
    "proprietes_electroniques": {
      "band_gap_eV": 2.51,
      "HOMO_eV_vs_NHE": null,
      "LUMO_eV_vs_NHE": null,
      "absorption_visible": true
    },
    "performance": {
      "produit_majoritaire": "CO",
      "taux_production_umol_g_h": 23.99,
      "type_taux": "moyen",
      "selectivite_pct": null,
      "AQE_pct": null,
      "TON": null,
      "H2_concurrent_umol_g_h": null
    },
    "stabilite_photocatalytique": {
      "nombre_cycles": null,
      "duree_totale_h": null,
      "retention_pct": null,
      "caracterisation_post": null
    },
    "qualite": {
      "features_manquantes": [
        "doi"
      ],
      "notes": "Calcined at 450°C; best performance"
    }
  },
  {
    "refcode": "Yan2019",
    "doi": null,
    "mof": {
      "nom": "ZMO-550",
      "famille": "autre",
      "metal": "Zn/Mn",
      "etat_oxydation": 2,
      "ligand": "ptcda",
      "groupe_fonctionnel": "none",
      "sites_metalliques_ouverts": null,
      "type_structure": "MOF-derived"
    },
    "cocatalyseur": {
      "type": "none",
      "charge_pct": null
    },
    "conditions_reaction": {
      "source_lumiere": "xenon_300W",
      "longueur_onde_nm": null,
      "intensite_mW_cm2": null,
      "agent_sacrificiel": "none",
      "solvant": "H2O_vapor",
      "concentration_catalyseur_g_L": 0.26,
      "pression_CO2_bar": 1.013,
      "temperature_C": null,
      "duree_irradiation_h": null,
      "atmosphere": "CO2_H2O"
    },
    "proprietes_structurales": {
      "BET_m2_g": 109.1,
      "volume_pores_cm3_g": null,
      "PLD_angstrom": null,
      "void_fraction": null
    },
    "proprietes_electroniques": {
      "band_gap_eV": 2.21,
      "HOMO_eV_vs_NHE": null,
      "LUMO_eV_vs_NHE": null,
      "absorption_visible": true
    },
    "performance": {
      "produit_majoritaire": "CO",
      "taux_production_umol_g_h": 15.82,
      "type_taux": "moyen",
      "selectivite_pct": null,
      "AQE_pct": null,
      "TON": null,
      "H2_concurrent_umol_g_h": null
    },
    "stabilite_photocatalytique": {
      "nombre_cycles": null,
      "duree_totale_h": null,
      "retention_pct": null,
      "caracterisation_post": null
    },
    "qualite": {
      "features_manquantes": [
        "doi"
      ],
      "notes": "Calcined at 550°C"
    }
  },
  {
    "refcode": "Yan2019",
    "doi": null,
    "mof": {
      "nom": "ZMO-650",
      "famille": "autre",
      "metal": "Zn/Mn",
      "etat_oxydation": 2,
      "ligand": "ptcda",
      "groupe_fonctionnel": "none",
      "sites_metalliques_ouverts": null,
      "type_structure": "MOF-derived"
    },
    "cocatalyseur": {
      "type": "none",
      "charge_pct": null
    },
    "conditions_reaction": {
      "source_lumiere": "xenon_300W",
      "longueur_onde_nm": null,
      "intensite_mW_cm2": null,
      "agent_sacrificiel": "none",
      "solvant": "H2O_vapor",
      "concentration_catalyseur_g_L": 0.26,
      "pression_CO2_bar": 1.013,
      "temperature_C": null,
      "duree_irradiation_h": null,
      "atmosphere": "CO2_H2O"
    },
    "proprietes_structurales": {
      "BET_m2_g": 8.4,
      "volume_pores_cm3_g": null,
      "PLD_angstrom": null,
      "void_fraction": null
    },
    "proprietes_electroniques": {
      "band_gap_eV": 2.15,
      "HOMO_eV_vs_NHE": null,
      "LUMO_eV_vs_NHE": null,
      "absorption_visible": true
    },
    "performance": {
      "produit_majoritaire": "CO",
      "taux_production_umol_g_h": 13.36,
      "type_taux": "moyen",
      "selectivite_pct": null,
      "AQE_pct": null,
      "TON": null,
      "H2_concurrent_umol_g_h": null
    },
    "stabilite_photocatalytique": {
      "nombre_cycles": null,
      "duree_totale_h": null,
      "retention_pct": null,
      "caracterisation_post": null
    },
    "qualite": {
      "features_manquantes": [
        "doi"
      ],
      "notes": "Calcined at 650°C"
    }
  },
  {
    "refcode": "Wu2023_Cu2O_CuMOF74",
    "doi": "10.1016/j.chphma.2022.05.003",
    "mof": {
      "nom": "Cu-MOF-74",
      "famille": "MOF-74",
      "metal": "Cu",
      "etat_oxydation": 2,
      "ligand": "dhtp",
      "groupe_fonctionnel": "-OH",
      "sites_metalliques_ouverts": true,
      "type_structure": "composite"
    },
    "cocatalyseur": {
      "type": "none",
      "charge_pct": null
    },
    "conditions_reaction": {
      "source_lumiere": "xenon_300W",
      "longueur_onde_nm": 420,
      "intensite_mW_cm2": 200,
      "agent_sacrificiel": "none",
      "solvant": "H2O_vapor",
      "concentration_catalyseur_g_L": null,
      "pression_CO2_bar": 1.013,
      "temperature_C": 25,
      "duree_irradiation_h": 8,
      "atmosphere": "CO2_H2O"
    },
    "proprietes_structurales": {
      "BET_m2_g": null,
      "volume_pores_cm3_g": null,
      "PLD_angstrom": null,
      "void_fraction": null
    },
    "proprietes_electroniques": {
      "band_gap_eV": 2.03,
      "HOMO_eV_vs_NHE": null,
      "LUMO_eV_vs_NHE": null,
      "absorption_visible": true
    },
    "performance": {
      "produit_majoritaire": "CH4",
      "taux_production_umol_g_h": 40.0,
      "type_taux": "moyen",
      "selectivite_pct": null,
      "AQE_pct": null,
      "TON": null,
      "H2_concurrent_umol_g_h": null
    },
    "stabilite_photocatalytique": {
      "nombre_cycles": null,
      "duree_totale_h": 8,
      "retention_pct": null,
      "caracterisation_post": "PXRD_intact"
    },
    "qualite": {
      "features_manquantes": [
        "BET",
        "PLD",
        "HOMO",
        "LUMO",
        "selectivite"
      ],
      "notes": "Taux de production CH4: 0.36 μmol/h pour film 3x3 cm (surface non specifiée). Normalisé à 40 μmol/g/h en supposant 9 mg de catalyseur (estimation). Performance 4.5x supérieure à Cu2O nu."
    }
  },
  {
    "refcode": "Zhang2024_Cu_H_TiO2_MIL125",
    "doi": "10.1016/j.jallcom.2024.173735",
    "mof": {
      "nom": "MIL-125(Ti)",
      "famille": "MIL",
      "metal": "Ti",
      "etat_oxydation": 4,
      "ligand": "BDC",
      "groupe_fonctionnel": "none",
      "sites_metalliques_ouverts": false,
      "type_structure": "MOF-derived"
    },
    "cocatalyseur": {
      "type": "Cu",
      "charge_pct": 7.9
    },
    "conditions_reaction": {
      "source_lumiere": "solaire_simule",
      "longueur_onde_nm": null,
      "intensite_mW_cm2": 100,
      "agent_sacrificiel": "none",
      "solvant": "H2O",
      "concentration_catalyseur_g_L": 0.25,
      "pression_CO2_bar": 1.013,
      "temperature_C": 25,
      "duree_irradiation_h": 4,
      "atmosphere": "CO2_pur"
    },
    "proprietes_structurales": {
      "BET_m2_g": 593.3,
      "volume_pores_cm3_g": null,
      "PLD_angstrom": null,
      "void_fraction": null
    },
    "proprietes_electroniques": {
      "band_gap_eV": 2.87,
      "HOMO_eV_vs_NHE": 2.05,
      "LUMO_eV_vs_NHE": -0.82,
      "absorption_visible": true
    },
    "performance": {
      "produit_majoritaire": "CO",
      "taux_production_umol_g_h": 135.0,
      "type_taux": "moyen",
      "selectivite_pct": 85.18,
      "AQE_pct": 3.71,
      "TON": null,
      "H2_concurrent_umol_g_h": null
    },
    "stabilite_photocatalytique": {
      "nombre_cycles": 4,
      "duree_totale_h": 4,
      "retention_pct": null,
      "caracterisation_post": "PXRD_intact"
    },
    "qualite": {
      "features_manquantes": [
        "PLD",
        "volume_pores",
        "TON"
      ],
      "notes": "Echantillon 8Cu/H-TiO2. Le MOF MIL-125(Ti) est utilisé comme précurseur pour obtenir TiO2 défectueux. Les nanoparticules de Cu sont dispersées sur TiO2. Performance 2.5x supérieure à TiO2 pur."
    }
  },
  {
    "refcode": "Zhang2024_Cu_H_TiO2_5wt",
    "doi": "10.1016/j.jallcom.2024.173735",
    "mof": {
      "nom": "MIL-125(Ti)",
      "famille": "MIL",
      "metal": "Ti",
      "etat_oxydation": 4,
      "ligand": "BDC",
      "groupe_fonctionnel": "none",
      "sites_metalliques_ouverts": false,
      "type_structure": "MOF-derived"
    },
    "cocatalyseur": {
      "type": "Cu",
      "charge_pct": 5.08
    },
    "conditions_reaction": {
      "source_lumiere": "solaire_simule",
      "longueur_onde_nm": null,
      "intensite_mW_cm2": 100,
      "agent_sacrificiel": "none",
      "solvant": "H2O",
      "concentration_catalyseur_g_L": 0.25,
      "pression_CO2_bar": 1.013,
      "temperature_C": 25,
      "duree_irradiation_h": 4,
      "atmosphere": "CO2_pur"
    },
    "proprietes_structurales": {
      "BET_m2_g": null,
      "volume_pores_cm3_g": null,
      "PLD_angstrom": null,
      "void_fraction": null
    },
    "proprietes_electroniques": {
      "band_gap_eV": null,
      "HOMO_eV_vs_NHE": null,
      "LUMO_eV_vs_NHE": null,
      "absorption_visible": true
    },
    "performance": {
      "produit_majoritaire": "CO",
      "taux_production_umol_g_h": 95.0,
      "type_taux": "moyen",
      "selectivite_pct": null,
      "AQE_pct": null,
      "TON": null,
      "H2_concurrent_umol_g_h": null
    },
    "stabilite_photocatalytique": {
      "nombre_cycles": null,
      "duree_totale_h": null,
      "retention_pct": null,
      "caracterisation_post": null
    },
    "qualite": {
      "features_manquantes": [
        "BET",
        "band_gap",
        "selectivite"
      ],
      "notes": "Echantillon 5Cu/H-TiO2. Performance inférieure à 8Cu/H-TiO2."
    }
  },
  {
    "refcode": "Zhang2024_Cu_H_TiO2_10wt",
    "doi": "10.1016/j.jallcom.2024.173735",
    "mof": {
      "nom": "MIL-125(Ti)",
      "famille": "MIL",
      "metal": "Ti",
      "etat_oxydation": 4,
      "ligand": "BDC",
      "groupe_fonctionnel": "none",
      "sites_metalliques_ouverts": false,
      "type_structure": "MOF-derived"
    },
    "cocatalyseur": {
      "type": "Cu",
      "charge_pct": 9.95
    },
    "conditions_reaction": {
      "source_lumiere": "solaire_simule",
      "longueur_onde_nm": null,
      "intensite_mW_cm2": 100,
      "agent_sacrificiel": "none",
      "solvant": "H2O",
      "concentration_catalyseur_g_L": 0.25,
      "pression_CO2_bar": 1.013,
      "temperature_C": 25,
      "duree_irradiation_h": 4,
      "atmosphere": "CO2_pur"
    },
    "proprietes_structurales": {
      "BET_m2_g": null,
      "volume_pores_cm3_g": null,
      "PLD_angstrom": null,
      "void_fraction": null
    },
    "proprietes_electroniques": {
      "band_gap_eV": null,
      "HOMO_eV_vs_NHE": null,
      "LUMO_eV_vs_NHE": null,
      "absorption_visible": true
    },
    "performance": {
      "produit_majoritaire": "CO",
      "taux_production_umol_g_h": 110.0,
      "type_taux": "moyen",
      "selectivite_pct": null,
      "AQE_pct": null,
      "TON": null,
      "H2_concurrent_umol_g_h": null
    },
    "stabilite_photocatalytique": {
      "nombre_cycles": null,
      "duree_totale_h": null,
      "retention_pct": null,
      "caracterisation_post": null
    },
    "qualite": {
      "features_manquantes": [
        "BET",
        "band_gap",
        "selectivite"
      ],
      "notes": "Echantillon 10Cu/H-TiO2. Morphologie plus irrégulière et fragmentée."
    }
  },
  {
    "refcode": "Liu2017_TCNZ8",
    "doi": "10.1016/j.apcatb.2017.04.009",
    "mof": {
      "nom": "ZIF-8",
      "famille": "ZIF",
      "metal": "Zn",
      "etat_oxydation": 2,
      "ligand": "2-methylimidazole",
      "groupe_fonctionnel": "none",
      "sites_metalliques_ouverts": false,
      "type_structure": "composite"
    },
    "cocatalyseur": {
      "type": "none",
      "charge_pct": null
    },
    "conditions_reaction": {
      "source_lumiere": "xenon_300W",
      "longueur_onde_nm": null,
      "intensite_mW_cm2": null,
      "agent_sacrificiel": "none",
      "solvant": "H2O",
      "concentration_catalyseur_g_L": 10.0,
      "pression_CO2_bar": 1.013,
      "temperature_C": 25,
      "duree_irradiation_h": 1,
      "atmosphere": "CO2_H2O"
    },
    "proprietes_structurales": {
      "BET_m2_g": 190.0,
      "volume_pores_cm3_g": 0.032,
      "PLD_angstrom": null,
      "void_fraction": null
    },
    "proprietes_electroniques": {
      "band_gap_eV": null,
      "HOMO_eV_vs_NHE": null,
      "LUMO_eV_vs_NHE": -1.32,
      "absorption_visible": false
    },
    "performance": {
      "produit_majoritaire": "CH3OH",
      "taux_production_umol_g_h": 0.75,
      "type_taux": "moyen",
      "selectivite_pct": null,
      "AQE_pct": null,
      "TON": null,
      "H2_concurrent_umol_g_h": null
    },
    "stabilite_photocatalytique": {
      "nombre_cycles": null,
      "duree_totale_h": null,
      "retention_pct": null,
      "caracterisation_post": null
    },
    "qualite": {
      "features_manquantes": [
        "band_gap",
        "selectivite",
        "AQE"
      ],
      "notes": "Echantillon TCNZ8: nanotubes g-C3N4 décorés avec ZIF-8 (ratio massique 8:1). Performance 3x supérieure à g-C3N4 massif (BCN: 0.24 μmol/g/h). Le LUMO est dérivé du flat band potential (-1.32V vs Ag/AgCl)."
    }
  },
  {
    "refcode": "Liu2017_TCNZ5",
    "doi": "10.1016/j.apcatb.2017.04.009",
    "mof": {
      "nom": "ZIF-8",
      "famille": "ZIF",
      "metal": "Zn",
      "etat_oxydation": 2,
      "ligand": "2-methylimidazole",
      "groupe_fonctionnel": "none",
      "sites_metalliques_ouverts": false,
      "type_structure": "composite"
    },
    "cocatalyseur": {
      "type": "none",
      "charge_pct": null
    },
    "conditions_reaction": {
      "source_lumiere": "xenon_300W",
      "longueur_onde_nm": null,
      "intensite_mW_cm2": null,
      "agent_sacrificiel": "none",
      "solvant": "H2O",
      "concentration_catalyseur_g_L": 10.0,
      "pression_CO2_bar": 1.013,
      "temperature_C": 25,
      "duree_irradiation_h": 1,
      "atmosphere": "CO2_H2O"
    },
    "proprietes_structurales": {
      "BET_m2_g": 200.0,
      "volume_pores_cm3_g": 0.048,
      "PLD_angstrom": null,
      "void_fraction": null
    },
    "proprietes_electroniques": {
      "band_gap_eV": null,
      "HOMO_eV_vs_NHE": null,
      "LUMO_eV_vs_NHE": null,
      "absorption_visible": false
    },
    "performance": {
      "produit_majoritaire": "CH3OH",
      "taux_production_umol_g_h": 0.45,
      "type_taux": "moyen",
      "selectivite_pct": null,
      "AQE_pct": null,
      "TON": null,
      "H2_concurrent_umol_g_h": null
    },
    "stabilite_photocatalytique": {
      "nombre_cycles": null,
      "duree_totale_h": null,
      "retention_pct": null,
      "caracterisation_post": null
    },
    "qualite": {
      "features_manquantes": [
        "band_gap",
        "selectivite"
      ],
      "notes": "Echantillon TCNZ5: rapport massique g-C3N4:ZIF-8 = 5:1."
    }
  },
  {
    "refcode": "Liu2017_TCNZ2",
    "doi": "10.1016/j.apcatb.2017.04.009",
    "mof": {
      "nom": "ZIF-8",
