Repository: ELKARKAFIDouaa/mof-co2-photoreduction-uq

## Overview

Experimental data on photocatalytic CO₂ reduction over metal–organic frameworks (MOFs) are scattered across the literature, heterogeneous, and not available in any public dataset. This repository contains everything needed to reproduce the study:

1. **An NLP pipeline** that extracts structured experimental records from article PDFs, with a validation layer (precision, recall, F1 against a manually annotated gold set).
2. **A curated dataset** of 316 entries × 40 variables extracted from 83 publications.
3. **A benchmark** of 8 regression and 5 classification models, evaluated on both accuracy (MAE, RMSE, R²; F1, AUC) and uncertainty calibration (ECE, log-likelihood, log-loss).

File: data/nlp output/dataset.json (part 6 of 14)
[
      "famille": "ZIF",
      "metal": "Zn",
      "etat_oxydation": 2,
      "ligand": "2-methylimidazole",
      "groupe_fonctionnel": "none",
      "sites_metalliques_ouverts": false,
      "type_structure": "composite"
    },
    "cocatalyseur": {
      "type": "none",
      "charge_pct": null
    },
    "conditions_reaction": {
      "source_lumiere": "xenon_300W",
      "longueur_onde_nm": null,
      "intensite_mW_cm2": null,
      "agent_sacrificiel": "none",
      "solvant": "H2O",
      "concentration_catalyseur_g_L": 10.0,
      "pression_CO2_bar": 1.013,
      "temperature_C": 25,
      "duree_irradiation_h": 1,
      "atmosphere": "CO2_H2O"
    },
    "proprietes_structurales": {
      "BET_m2_g": 230.0,
      "volume_pores_cm3_g": 0.026,
      "PLD_angstrom": null,
      "void_fraction": null
    },
    "proprietes_electroniques": {
      "band_gap_eV": null,
      "HOMO_eV_vs_NHE": null,
      "LUMO_eV_vs_NHE": null,
      "absorption_visible": false
    },
    "performance": {
      "produit_majoritaire": "CH3OH",
      "taux_production_umol_g_h": 0.31,
      "type_taux": "moyen",
      "selectivite_pct": null,
      "AQE_pct": null,
      "TON": null,
      "H2_concurrent_umol_g_h": null
    },
    "stabilite_photocatalytique": {
      "nombre_cycles": null,
      "duree_totale_h": null,
      "retention_pct": null,
      "caracterisation_post": null
    },
    "qualite": {
      "features_manquantes": [
        "band_gap",
        "selectivite"
      ],
      "notes": "Echantillon TCNZ2: rapport massique g-C3N4:ZIF-8 = 2:1."
    }
  },
  {
    "refcode": "Liu2017_TCNZ1",
    "doi": "10.1016/j.apcatb.2017.04.009",
    "mof": {
      "nom": "ZIF-8",
      "famille": "ZIF",
      "metal": "Zn",
      "etat_oxydation": 2,
      "ligand": "2-methylimidazole",
      "groupe_fonctionnel": "none",
      "sites_metalliques_ouverts": false,
      "type_structure": "composite"
    },
    "cocatalyseur": {
      "type": "none",
      "charge_pct": null
    },
    "conditions_reaction": {
      "source_lumiere": "xenon_300W",
      "longueur_onde_nm": null,
      "intensite_mW_cm2": null,
      "agent_sacrificiel": "none",
      "solvant": "H2O",
      "concentration_catalyseur_g_L": 10.0,
      "pression_CO2_bar": 1.013,
      "temperature_C": 25,
      "duree_irradiation_h": 1,
      "atmosphere": "CO2_H2O"
    },
    "proprietes_structurales": {
      "BET_m2_g": 173.0,
      "volume_pores_cm3_g": 0.12,
      "PLD_angstrom": null,
      "void_fraction": null
    },
    "proprietes_electroniques": {
      "band_gap_eV": null,
      "HOMO_eV_vs_NHE": null,
      "LUMO_eV_vs_NHE": null,
      "absorption_visible": false
    },
    "performance": {
      "produit_majoritaire": "CH3OH",
      "taux_production_umol_g_h": 0.16,
      "type_taux": "moyen",
      "selectivite_pct": null,
      "AQE_pct": null,
      "TON": null,
      "H2_concurrent_umol_g_h": null
    },
    "stabilite_photocatalytique": {
      "nombre_cycles": null,
      "duree_totale_h": null,
      "retention_pct": null,
      "caracterisation_post": null
    },
    "qualite": {
      "features_manquantes": [
        "band_gap",
        "selectivite"
      ],
      "notes": "Echantillon TCNZ1: rapport massique g-C3N4:ZIF-8 = 1:1. Taux le plus bas malgré meilleure adsorption CO2."
    }
  },
  {
    "refcode": "Liu2017_TCN_seul",
    "doi": "10.1016/j.apcatb.2017.04.009",
    "mof": {
      "nom": "none",
      "famille": "autre",
      "metal": "",
      "etat_oxydation": null,
      "ligand": "",
      "groupe_fonctionnel": "",
      "sites_metalliques_ouverts": null,
      "type_structure": "pristine"
    },
    "cocatalyseur": {
      "type": "none",
      "charge_pct": null
    },
    "conditions_reaction": {
      "source_lumiere": "xenon_300W",
      "longueur_onde_nm": null,
      "intensite_mW_cm2": null,
      "agent_sacrificiel": "none",
      "solvant": "H2O",
      "concentration_catalyseur_g_L": 10.0,
      "pression_CO2_bar": 1.013,
      "temperature_C": 25,
      "duree_irradiation_h": 1,
      "atmosphere": "CO2_H2O"
    },
    "proprietes_structurales": {
      "BET_m2_g": 110.0,
      "volume_pores_cm3_g": 0.027,
      "PLD_angstrom": null,
      "void_fraction": null
    },
    "proprietes_electroniques": {
      "band_gap_eV": 3.1,
      "HOMO_eV_vs_NHE": null,
      "LUMO_eV_vs_NHE": -1.26,
      "absorption_visible": true
    },
    "performance": {
      "produit_majoritaire": "CH3OH",
      "taux_production_umol_g_h": 0.49,
      "type_taux": "moyen",
      "selectivite_pct": null,
      "AQE_pct": null,
      "TON": null,
      "H2_concurrent_umol_g_h": null
    },
    "stabilite_photocatalytique": {
      "nombre_cycles": null,
      "duree_totale_h": null,
      "retention_pct": null,
      "caracterisation_post": null
    },
    "qualite": {
      "features_manquantes": [
        "selectivite",
        "AQE"
      ],
      "notes": "g-C3N4 nanotubes seuls (TCN), sans ZIF-8. Performance améliorée par rapport au BCN (0.24 μmol/g/h) grâce à l'effet nanostructural."
    }
  },
  {
    "refcode": "Liu2017_ZIF8_pur",
    "doi": "10.1016/j.apcatb.2017.04.009",
    "mof": {
      "nom": "ZIF-8",
      "famille": "ZIF",
      "metal": "Zn",
      "etat_oxydation": 2,
      "ligand": "2-methylimidazole",
      "groupe_fonctionnel": "none",
      "sites_metalliques_ouverts": false,
      "type_structure": "pristine"
    },
    "cocatalyseur": {
      "type": "none",
      "charge_pct": null
    },
    "conditions_reaction": {
      "source_lumiere": "xenon_300W",
      "longueur_onde_nm": null,
      "intensite_mW_cm2": null,
      "agent_sacrificiel": "none",
      "solvant": "H2O",
      "concentration_catalyseur_g_L": 10.0,
      "pression_CO2_bar": 1.013,
      "temperature_C": 25,
      "duree_irradiation_h": 1,
      "atmosphere": "CO2_H2O"
    },
    "proprietes_structurales": {
      "BET_m2_g": 1345.0,
      "volume_pores_cm3_g": 0.66,
      "PLD_angstrom": null,
      "void_fraction": null
    },
    "proprietes_electroniques": {
      "band_gap_eV": null,
      "HOMO_eV_vs_NHE": null,
      "LUMO_eV_vs_NHE": null,
      "absorption_visible": false
    },
    "performance": {
      "produit_majoritaire": "CH3OH",
      "taux_production_umol_g_h": 0.0,
      "type_taux": "moyen",
      "selectivite_pct": null,
      "AQE_pct": null,
      "TON": null,
      "H2_concurrent_umol_g_h": null
    },
    "stabilite_photocatalytique": {
      "nombre_cycles": null,
      "duree_totale_h": null,
      "retention_pct": null,
      "caracterisation_post": null
    },
    "qualite": {
      "features_manquantes": [
        "band_gap"
      ],
      "notes": "ZIF-8 pur (p-Z). Activité photocatalytique négligeable car pas de réponse visible."
    }
  },
  {
    "refcode": "Fu2018_ACOF-1",
    "doi": "10.1016/j.apcatb.2018.08.004",
    "mof": {
      "nom": "ACOF-1",
      "famille": "COF",
      "metal": null,
      "etat_oxydation": null,
      "ligand": "triformylbenzene",
      "groupe_fonctionnel": "none",
      "sites_metalliques_ouverts": null,
      "type_structure": "pristine"
    },
    "cocatalyseur": {
      "type": "none",
      "charge_pct": null
    },
    "conditions_reaction": {
      "source_lumiere": "xenon_300W",
      "longueur_onde_nm": 420,
      "intensite_mW_cm2": null,
      "agent_sacrificiel": "none",
      "solvant": "H2O",
      "concentration_catalyseur_g_L": null,
      "pression_CO2_bar": 4.0,
      "temperature_C": 80,
      "duree_irradiation_h": 24,
      "atmosphere": "CO2_H2O"
    },
    "proprietes_structurales": {
      "BET_m2_g": 1053,
      "volume_pores_cm3_g": null,
      "PLD_angstrom": null,
      "void_fraction": null
    },
    "proprietes_electroniques": {
      "band_gap_eV": 2.6,
      "HOMO_eV_vs_NHE": -5.0,
      "LUMO_eV_vs_NHE": -2.54,
      "absorption_visible": true
    },
    "performance": {
      "produit_majoritaire": "CH3OH",
      "taux_production_umol_g_h": 0.57,
      "type_taux": "moyen",
      "selectivite_pct": null,
      "AQE_pct": null,
      "TON": null,
      "H2_concurrent_umol_g_h": null
    },
    "stabilite_photocatalytique": {
      "nombre_cycles": null,
      "duree_totale_h": null,
      "retention_pct": null,
      "caracterisation_post": null
    },
    "qualite": {
      "features_manquantes": [
        "volume_pores",
        "PLD",
        "AQE",
        "H2_concurrent"
      ],
      "notes": "COF non metallique, produit majoritaire CH3OH"
    }
  },
  {
    "refcode": "Fu2018_N3-COF",
    "doi": "10.1016/j.apcatb.2018.08.004",
    "mof": {
      "nom": "N3-COF",
      "famille": "COF",
      "metal": null,
      "etat_oxydation": null,
      "ligand": "tris(4-formylphenyl)triazine",
      "groupe_fonctionnel": "none",
      "sites_metalliques_ouverts": null,
      "type_structure": "pristine"
    },
    "cocatalyseur": {
      "type": "none",
      "charge_pct": null
    },
    "conditions_reaction": {
      "source_lumiere": "xenon_300W",
      "longueur_onde_nm": 420,
      "intensite_mW_cm2": null,
      "agent_sacrificiel": "none",
      "solvant": "H2O",
      "concentration_catalyseur_g_L": null,
      "pression_CO2_bar": 4.0,
      "temperature_C": 80,
      "duree_irradiation_h": 24,
      "atmosphere": "CO2_H2O"
    },
    "proprietes_structurales": {
      "BET_m2_g": 1412,
      "volume_pores_cm3_g": null,
      "PLD_angstrom": null,
      "void_fraction": null
    },
    "proprietes_electroniques": {
      "band_gap_eV": 2.6,
      "HOMO_eV_vs_NHE": -4.95,
      "LUMO_eV_vs_NHE": -2.71,
      "absorption_visible": true
    },
    "performance": {
      "produit_majoritaire": "CH3OH",
      "taux_production_umol_g_h": 0.57,
      "type_taux": "moyen",
      "selectivite_pct": null,
      "AQE_pct": null,
      "TON": null,
      "H2_concurrent_umol_g_h": null
    },
    "stabilite_photocatalytique": {
      "nombre_cycles": 5,
      "duree_totale_h": null,
      "retention_pct": null,
      "caracterisation_post": "PXRD_intact"
    },
    "qualite": {
      "features_manquantes": [
        "volume_pores",
        "PLD",
        "AQE",
        "H2_concurrent"
      ],
      "notes": "COF non metallique, meilleure activite que ACOF-1"
    }
  },
  {
    "refcode": "Chen2020_1.0Bi2S3-UiO66",
    "doi": "10.1016/j.apcatb.2020.118915",
    "mof": {
      "nom": "1.0%Bi2S3/UiO-66",
      "famille": "UiO",
      "metal": "Zr",
      "etat_oxydation": 4,
      "ligand": "BTC",
      "groupe_fonctionnel": "none",
      "sites_metalliques_ouverts": null,
      "type_structure": "composite"
    },
    "cocatalyseur": {
      "type": "none",
      "charge_pct": null
    },
    "conditions_reaction": {
      "source_lumiere": "xenon_300W",
      "longueur_onde_nm": null,
      "intensite_mW_cm2": 650,
      "agent_sacrificiel": "none",
      "solvant": "H2O",
      "concentration_catalyseur_g_L": null,
      "pression_CO2_bar": 1.0,
      "temperature_C": 150,
      "duree_irradiation_h": 3,
      "atmosphere": "CO2_H2O"
    },
    "proprietes_structurales": {
      "BET_m2_g": 1247.6,
      "volume_pores_cm3_g": 0.61,
      "PLD_angstrom": null,
      "void_fraction": null
    },
    "proprietes_electroniques": {
      "band_gap_eV": 3.19,
      "HOMO_eV_vs_NHE": 2.1,
      "LUMO_eV_vs_NHE": -1.09,
      "absorption_visible": true
    },
    "performance": {
      "produit_majoritaire": "CO",
      "taux_production_umol_g_h": 13.79,
      "type_taux": "moyen",
      "selectivite_pct": 99.2,
      "AQE_pct": null,
      "TON": null,
      "H2_concurrent_umol_g_h": null
    },
    "stabilite_photocatalytique": {
      "nombre_cycles": null,
      "duree_totale_h": null,
      "retention_pct": null,
      "caracterisation_post": null
    },
    "qualite": {
      "features_manquantes": [
        "PLD",
        "AQE",
        "H2_concurrent"
      ],
      "notes": "Bi2S3 bulk-doping, photothermocatalyse"
    }
  },
  {
    "refcode": "Chen2020_1.9Bi2S3-UiO66",
    "doi": "10.1016/j.apcatb.2020.118915",
    "mof": {
      "nom": "1.9%Bi2S3/UiO-66",
      "famille": "UiO",
      "metal": "Zr",
      "etat_oxydation": 4,
      "ligand": "BTC",
      "groupe_fonctionnel": "none",
      "sites_metalliques_ouverts": null,
      "type_structure": "composite"
    },
    "cocatalyseur": {
      "type": "none",
      "charge_pct": null
    },
    "conditions_reaction": {
      "source_lumiere": "xenon_300W",
      "longueur_onde_nm": null,
      "intensite_mW_cm2": 650,
      "agent_sacrificiel": "none",
      "solvant": "H2O",
      "concentration_catalyseur_g_L": null,
      "pression_CO2_bar": 1.0,
      "temperature_C": 150,
      "duree_irradiation_h": 3,
      "atmosphere": "CO2_H2O"
    },
    "proprietes_structurales": {
      "BET_m2_g": 1309.4,
      "volume_pores_cm3_g": 0.77,
      "PLD_angstrom": null,
      "void_fraction": null
    },
    "proprietes_electroniques": {
      "band_gap_eV": 3.1,
      "HOMO_eV_vs_NHE": 2.04,
      "LUMO_eV_vs_NHE": -1.06,
      "absorption_visible": true
    },
    "performance": {
      "produit_majoritaire": "CO",
      "taux_production_umol_g_h": 25.6,
      "type_taux": "moyen",
      "selectivite_pct": 99.0,
      "AQE_pct": null,
      "TON": null,
      "H2_concurrent_umol_g_h": null
    },
    "stabilite_photocatalytique": {
      "nombre_cycles": 5,
      "duree_totale_h": 15,
      "retention_pct": null,
      "caracterisation_post": "PXRD_intact"
    },
    "qualite": {
      "features_manquantes": [
        "PLD",
        "AQE",
        "H2_concurrent"
      ],
      "notes": "Meilleure performance parmi les composites Bi2S3/UiO-66"
    }
  },
  {
    "refcode": "Chen2020_3.8Bi2S3-UiO66",
    "doi": "10.1016/j.apcatb.2020.118915",
    "mof": {
      "nom": "3.8%Bi2S3/UiO-66",
      "famille": "UiO",
      "metal": "Zr",
      "etat_oxydation": 4,
      "ligand": "BTC",
      "groupe_fonctionnel": "none",
      "sites_metalliques_ouverts": null,
      "type_structure": "composite"
    },
    "cocatalyseur": {
      "type": "none",
      "charge_pct": null
    },
    "conditions_reaction": {
      "source_lumiere": "xenon_300W",
      "longueur_onde_nm": null,
      "intensite_mW_cm2": 650,
      "agent_sacrificiel": "none",
      "solvant": "H2O",
      "concentration_catalyseur_g_L": null,
      "pression_CO2_bar": 1.0,
      "temperature_C": 150,
      "duree_irradiation_h": 3,
      "atmosphere": "CO2_H2O"
    },
    "proprietes_structurales": {
      "BET_m2_g": 1289.8,
      "volume_pores_cm3_g": 0.75,
      "PLD_angstrom": null,
      "void_fraction": null
    },
    "proprietes_electroniques": {
      "band_gap_eV": 3.17,
      "HOMO_eV_vs_NHE": 2.08,
      "LUMO_eV_vs_NHE": -1.09,
      "absorption_visible": true
    },
    "performance": {
      "produit_majoritaire": "CO",
      "taux_production_umol_g_h": 20.54,
      "type_taux": "moyen",
      "selectivite_pct": 98.4,
      "AQE_pct": null,
      "TON": null,
      "H2_concurrent_umol_g_h": null
    },
    "stabilite_photocatalytique": {
      "nombre_cycles": null,
      "duree_totale_h": null,
      "retention_pct": null,
      "caracterisation_post": null
    },
    "qualite": {
      "features_manquantes": [
        "PLD",
        "AQE",
        "H2_concurrent"
      ],
      "notes": "Performance diminuee par rapport a 1.9%"
    }
  },
  {
    "refcode": "Chen2020_M-1.9Bi2S3-UiO66",
    "doi": "10.1016/j.apcatb.2020.118915",
    "mof": {
      "nom": "M-1.9%Bi2S3/UiO-66",
      "famille": "UiO",
      "metal": "Zr",
      "etat_oxydation": 4,
      "ligand": "BTC",
      "groupe_fonctionnel": "none",
      "sites_metalliques_ouverts": null,
      "type_structure": "composite"
    },
    "cocatalyseur": {
      "type": "none",
      "charge_pct": null
    },
    "conditions_reaction": {
      "source_lumiere": "xenon_300W",
      "longueur_onde_nm": null,
      "intensite_mW_cm2": 650,
      "agent_sacrificiel": "none",
      "solvant": "H2O",
      "concentration_catalyseur_g_L": null,
      "pression_CO2_bar": 1.0,
      "temperature_C": 150,
      "duree_irradiation_h": 3,
      "atmosphere": "CO2_H2O"
    },
    "proprietes_structurales": {
      "BET_m2_g": 521.26,
      "volume_pores_cm3_g": 0.29,
      "PLD_angstrom": null,
      "void_fraction": null
    },
    "proprietes_electroniques": {
      "band_gap_eV": 3.02,
      "HOMO_eV_vs_NHE": 2.15,
      "LUMO_eV_vs_NHE": -0.87,
      "absorption_visible": true
    },
    "performance": {
      "produit_majoritaire": "CO",
      "taux_production_umol_g_h": 4.78,
      "type_taux": "moyen",
      "selectivite_pct": 93.2,
      "AQE_pct": null,
      "TON": null,
      "H2_concurrent_umol_g_h": null
    },
    "stabilite_photocatalytique": {
      "nombre_cycles": null,
      "duree_totale_h": null,
      "retention_pct": null,
      "caracterisation_post": null
    },
    "qualite": {
      "features_manquantes": [
        "PLD",
        "AQE",
        "H2_concurrent"
      ],
      "notes": "Melange physique, performance inferieure"
    }
  },
  {
    "refcode": "Chen2020_UiO66",
    "doi": "10.1016/j.apcatb.2020.118915",
    "mof": {
      "nom": "UiO-66",
      "famille": "UiO",
      "metal": "Zr",
      "etat_oxydation": 4,
      "ligand": "BTC",
      "groupe_fonctionnel": "none",
      "sites_metalliques_ouverts": null,
      "type_structure": "pristine"
    },
    "cocatalyseur": {
      "type": "none",
      "charge_pct": null
    },
    "conditions_reaction": {
      "source_lumiere": "xenon_300W",
      "longueur_onde_nm": null,
      "intensite_mW_cm2": 650,
      "agent_sacrificiel": "none",
      "solvant": "H2O",
      "concentration_catalyseur_g_L": null,
      "pression_CO2_bar": 1.0,
      "temperature_C": 150,
      "duree_irradiation_h": 3,
      "atmosphere": "CO2_H2O"
    },
    "proprietes_structurales": {
      "BET_m2_g": 1228.9,
      "volume_pores_cm3_g": 0.59,
      "PLD_angstrom": null,
      "void_fraction": null
    },
    "proprietes_electroniques": {
      "band_gap_eV": 3.05,
      "HOMO_eV_vs_NHE": 2.1,
      "LUMO_eV_vs_NHE": -0.95,
      "absorption_visible": false
    },
    "performance": {
      "produit_majoritaire": "CO",
      "taux_production_umol_g_h": 5.77,
      "type_taux": "moyen",
      "selectivite_pct": 95.1,
      "AQE_pct": null,
      "TON": null,
      "H2_concurrent_umol_g_h": null
    },
    "stabilite_photocatalytique": {
      "nombre_cycles": null,
      "duree_totale_h": null,
      "retention_pct": null,
      "caracterisation_post": null
    },
    "qualite": {
      "features_manquantes": [
        "PLD",
        "AQE",
        "H2_concurrent"
      ],
      "notes": "Reference sans Bi2S3"
    }
  },
  {
    "refcode": "Hu2021_TiO2_PM",
    "doi": "10.1016/j.apcatb.2021.120635",
    "mof": {
      "nom": "TiO2 + PM",
      "famille": "autre",
      "metal": "Ti",
      "etat_oxydation": 4,
      "ligand": null,
      "groupe_fonctionnel": "none",
      "sites_metalliques_ouverts": null,
      "type_structure": "pristine"
    },
    "cocatalyseur": {
      "type": "none",
      "charge_pct": null
    },
    "conditions_reaction": {
      "source_lumiere": "xenon_300W",
      "longueur_onde_nm": null,
      "intensite_mW_cm2": 2000,
      "agent_sacrificiel": "none",
      "solvant": "H2O_vapeur",
      "concentration_catalyseur_g_L": null,
      "pression_CO2_bar": 1.0,
      "temperature_C": 86,
      "duree_irradiation_h": 3,
      "atmosphere": "CO2_H2O"
    },
    "proprietes_structurales": {
      "BET_m2_g": 118,
      "volume_pores_cm3_g": null,
      "PLD_angstrom": null,
      "void_fraction": null
    },
    "proprietes_electroniques": {
      "band_gap_eV": null,
      "HOMO_eV_vs_NHE": null,
      "LUMO_eV_vs_NHE": null,
      "absorption_visible": false
    },
    "performance": {
      "produit_majoritaire": "CH4",
      "taux_production_umol_g_h": 18.3,
      "type_taux": "moyen",
      "selectivite_pct": null,
      "AQE_pct": null,
      "TON": null,
      "H2_concurrent_umol_g_h": 0.0
    },
    "stabilite_photocatalytique": {
      "nombre_cycles": 5,
      "duree_totale_h": null,
      "retention_pct": null,
      "caracterisation_post": "PXRD_intact"
    },
    "qualite": {
      "features_manquantes": [
        "band_gap",
        "volume_pores",
        "PLD",
        "AQE"
      ],
      "notes": "TiO2 avec membrane photothermique PPy, pas de MOF"
    }
  },
  {
    "refcode": "Huang2023_FeSx_ZnS_CoSx",
    "doi": "10.1016/j.cej.2023.145740",
    "mof": {
      "nom": "FeSx@ZnS@CoSx",
      "famille": "autre",
      "metal": "Fe/Zn/Co",
      "etat_oxydation": null,
      "ligand": "fumarate/2-methylimidazole",
      "groupe_fonctionnel": "none",
      "sites_metalliques_ouverts": null,
      "type_structure": "MOF-derived"
    },
    "cocatalyseur": {
      "type": "none",
      "charge_pct": null
    },
    "conditions_reaction": {
      "source_lumiere": "xenon_300W",
      "longueur_onde_nm": 420,
      "intensite_mW_cm2": null,
      "agent_sacrificiel": "none",
      "solvant": "H2O_vapor",
      "concentration_catalyseur_g_L": null,
      "pression_CO2_bar": 1.013,
      "temperature_C": 25,
      "duree_irradiation_h": 3.5,
      "atmosphere": "CO2_H2O"
    },
    "proprietes_structurales": {
      "BET_m2_g": 25.76,
      "volume_pores_cm3_g": null,
      "PLD_angstrom": null,
      "void_fraction": null
    },
    "proprietes_electroniques": {
      "band_gap_eV": null,
      "HOMO_eV_vs_NHE": null,
      "LUMO_eV_vs_NHE": null,
      "absorption_visible": true
    },
    "performance": {
      "produit_majoritaire": "CO",
      "taux_production_umol_g_h": 69.9,
      "type_taux": "moyen",
      "selectivite_pct": 97.2,
      "AQE_pct": null,
      "TON": null,
      "H2_concurrent_umol_g_h": null
    },
    "stabilite_photocatalytique": {
      "nombre_cycles": 5,
      "duree_totale_h": 17.5,
      "retention_pct": null,
      "caracterisation_post": "PXRD_intact"
    },
    "qualite": {
      "features_manquantes": [
        "band_gap",
        "volume_pores",
        "PLD"
      ],
      "notes": "Core double-shell FeSx@ZnS@CoSx derive de MIL-88A@ZIF-8@ZIF-67. Production CO: 69.90 μmol/g/h, CH4: 2.01 μmol/g/h."
    }
  },
  {
    "refcode": "Huang2023_FeSx_ZnS",
    "doi": "10.1016/j.cej.2023.145740",
    "mof": {
      "nom": "FeSx@ZnS",
      "famille": "autre",
      "metal": "Fe/Zn",
      "etat_oxydation": null,
      "ligand": "fumarate/2-methylimidazole",
      "groupe_fonctionnel": "none",
      "sites_metalliques_ouverts": null,
      "type_structure": "MOF-derived"
    },
    "cocatalyseur": {
      "type": "none",
      "charge_pct": null
    },
    "conditions_reaction": {
      "source_lumiere": "xenon_300W",
      "longueur_onde_nm": 420,
      "intensite_mW_cm2": null,
      "agent_sacrificiel": "none",
      "solvant": "H2O_vapor",
      "concentration_catalyseur_g_L": null,
      "pression_CO2_bar": 1.013,
      "temperature_C": 25,
      "duree_irradiation_h": 3.5,
      "atmosphere": "CO2_H2O"
    },
    "proprietes_structurales": {
      "BET_m2_g": 9.58,
      "volume_pores_cm3_g": null,
      "PLD_angstrom": null,
      "void_fraction": null
    },
    "proprietes_electroniques": {
      "band_gap_eV": null,
      "HOMO_eV_vs_NHE": null,
      "LUMO_eV_vs_NHE": null,
      "absorption_visible": true
    },
    "performance": {
      "produit_majoritaire": "CO",
      "taux_production_umol_g_h": 45.7,
      "type_taux": "moyen",
      "selectivite_pct": null,
      "AQE_pct": null,
      "TON": null,
      "H2_concurrent_umol_g_h": null
    },
    "stabilite_photocatalytique": {
      "nombre_cycles": null,
      "duree_totale_h": null,
      "retention_pct": null,
      "caracterisation_post": null
    },
    "qualite": {
      "features_manquantes": [
        "band_gap",
        "selectivite"
      ],
      "notes": "Derive de MIL-88A@ZIF-8. CO: 45.7 μmol/g/h, CH4: 1.30 μmol/g/h (estime d'apres Fig 4d-e)."
    }
  },
  {
    "refcode": "Huang2023_FeSx",
    "doi": "10.1016/j.cej.2023.145740",
    "mof": {
      "nom": "FeSx",
      "famille": "autre",
      "metal": "Fe",
      "etat_oxydation": null,
      "ligand": "fumarate",
      "groupe_fonctionnel": "none",
      "sites_metalliques_ouverts": null,
      "type_structure": "MOF-derived"
    },
    "cocatalyseur": {
      "type": "none",
      "charge_pct": null
    },
    "conditions_reaction": {
      "source_lumiere": "xenon_300W",
      "longueur_onde_nm": 420,
      "intensite_mW_cm2": null,
      "agent_sacrificiel": "none",
      "solvant": "H2O_vapor",
      "concentration_catalyseur_g_L": null,
      "pression_CO2_bar": 1.013,
      "temperature_C": 25,
      "duree_irradiation_h": 3.5,
      "atmosphere": "CO2_H2O"
    },
    "proprietes_structurales": {
      "BET_m2_g": 4.26,
      "volume_pores_cm3_g": null,
      "PLD_angstrom": null,
      "void_fraction": null
    },
    "proprietes_electroniques": {
      "band_gap_eV": 2.32,
      "HOMO_eV_vs_NHE": 1.6,
      "LUMO_eV_vs_NHE": -0.72,
      "absorption_visible": true
    },
    "performance": {
      "produit_majoritaire": "CO",
      "taux_production_umol_g_h": 26.8,
      "type_taux": "moyen",
      "selectivite_pct": null,
      "AQE_pct": null,
      "TON": null,
      "H2_concurrent_umol_g_h": null
    },
    "stabilite_photocatalytique": {
      "nombre_cycles": null,
      "duree_totale_h": null,
      "retention_pct": null,
      "caracterisation_post": null
    },
    "qualite": {
      "features_manquantes": [
        "selectivite"
      ],
      "notes": "Derive de MIL-88A seul. CO: 26.8 μmol/g/h, CH4: 1.06 μmol/g/h (estime)."
    }
  },
  {
    "refcode": "Huang2023_CoSx",
    "doi": "10.1016/j.cej.2023.145740",
    "mof": {
      "nom": "CoSx",
      "famille": "ZIF",
      "metal": "Co",
      "etat_oxydation": 2,
      "ligand": "2-methylimidazole",
      "groupe_fonctionnel": "none",
      "sites_metalliques_ouverts": null,
      "type_structure": "MOF-derived"
    },
    "cocatalyseur": {
      "type": "none",
      "charge_pct": null
    },
    "conditions_reaction": {
      "source_lumiere": "xenon_300W",
      "longueur_onde_nm": 420,
      "intensite_mW_cm2": null,
      "agent_sacrificiel": "none",
      "solvant": "H2O_vapor",
      "concentration_catalyseur_g_L": null,
      "pression_CO2_bar": 1.013,
      "temperature_C": 25,
      "duree_irradiation_h": 3.5,
      "atmosphere": "CO2_H2O"
    },
    "proprietes_structurales": {
      "BET_m2_g": null,
      "volume_pores_cm3_g": null,
      "PLD_angstrom": null,
      "void_fraction": null
    },
    "proprietes_electroniques": {
      "band_gap_eV": 1.6,
      "HOMO_eV_vs_NHE": 0.85,
      "LUMO_eV_vs_NHE": -0.75,
      "absorption_visible": true
    },
    "performance": {
      "produit_majoritaire": "CO",
      "taux_production_umol_g_h": 20.32,
      "type_taux": "moyen",
      "selectivite_pct": null,
      "AQE_pct": null,
      "TON": null,
      "H2_concurrent_umol_g_h": null
    },
    "stabilite_photocatalytique": {
      "nombre_cycles": null,
      "duree_totale_h": null,
      "retention_pct": null,
      "caracterisation_post": null
    },
    "qualite": {
      "features_manquantes": [
        "BET",
        "selectivite"
      ],
      "notes": "Derive de ZIF-67. CO: 20.32 μmol/g/h, CH4: 1.04 μmol/g/h."
    }
  },
  {
    "refcode": "Huang2023_ZnS",
    "doi": "10.1016/j.cej.2023.145740",
    "mof": {
      "nom": "ZnS",
      "famille": "ZIF",
      "metal": "Zn",
      "etat_oxydation": 2,
      "ligand": "2-methylimidazole",
      "groupe_fonctionnel": "none",
      "sites_metalliques_ouverts": null,
      "type_structure": "MOF-derived"
    },
    "cocatalyseur": {
      "type": "none",
      "charge_pct": null
    },
    "conditions_reaction": {
      "source_lumiere": "xenon_300W",
      "longueur_onde_nm": 420,
      "intensite_mW_cm2": null,
      "agent_sacrificiel": "none",
      "solvant": "H2O_vapor",
      "concentration_catalyseur_g_L": null,
      "pression_CO2_bar": 1.013,
      "temperature_C": 25,
      "duree_irradiation_h": 3.5,
      "atmosphere": "CO2_H2O"
    },
    "proprietes_structurales": {
      "BET_m2_g": null,
      "volume_pores_cm3_g": null,
      "PLD_angstrom": null,
      "void_fraction": null
    },
    "proprietes_electroniques": {
      "band_gap_eV": 3.57,
      "HOMO_eV_vs_NHE": 2.96,
      "LUMO_eV_vs_NHE": -0.61,
      "absorption_visible": true
    },
    "performance": {
      "produit_majoritaire": "CO",
      "taux_production_umol_g_h": 13.8,
      "type_taux": "moyen",
      "selectivite_pct": null,
      "AQE_pct": null,
      "TON": null,
      "H2_concurrent_umol_g_h": null
    },
    "stabilite_photocatalytique": {
      "nombre_cycles": null,
      "duree_totale_h": null,
      "retention_pct": null,
      "caracterisation_post": null
    },
    "qualite": {
      "features_manquantes": [
        "BET",
        "selectivite"
      ],
      "notes": "Derive de ZIF-8. CO: 13.80 μmol/g/h, CH4: 0.76 μmol/g/h."
    }
  },
  {
    "refcode": "Huang2023_FeSx_CoSx",
    "doi": "10.1016/j.cej.2023.145740",
    "mof": {
      "nom": "FeSx@CoSx",
      "famille": "autre",
      "metal": "Fe/Co",
      "etat_oxydation": null,
      "ligand": "fumarate/2-methylimidazole",
      "groupe_fonctionnel": "none",
      "sites_metalliques_ouverts": null,
      "type_structure": "MOF-derived"
    },
    "cocatalyseur": {
      "type": "none",
      "charge_pct": null
    },
    "conditions_reaction": {
      "source_lumiere": "xenon_300W",
      "longueur_onde_nm": 420,
      "intensite_mW_cm2": null,
      "agent_sacrificiel": "none",
      "solvant": "H2O_vapor",
      "concentration_catalyseur_g_L": null,
      "pression_CO2_bar": 1.013,
      "temperature_C": 25,
      "duree_irradiation_h": 3.5,
      "atmosphere": "CO2_H2O"
    },
    "proprietes_structurales": {
      "BET_m2_g": null,
      "volume_pores_cm3_g": null,
      "PLD_angstrom": null,
      "void_fraction": null
    },
    "proprietes_electroniques": {
      "band_gap_eV": null,
      "HOMO_eV_vs_NHE": null,
      "LUMO_eV_vs_NHE": null,
      "absorption_visible": true
    },
    "performance": {
      "produit_majoritaire": "CO",
      "taux_production_umol_g_h": 36.52,
      "type_taux": "moyen",
      "selectivite_pct": null,
      "AQE_pct": null,
      "TON": null,
      "H2_concurrent_umol_g_h": null
    },
    "stabilite_photocatalytique": {
      "nombre_cycles": null,
      "duree_totale_h": null,
      "retention_pct": null,
      "caracterisation_post": null
    },
    "qualite": {
      "features_manquantes": [
        "BET",
        "band_gap",
        "selectivite"
      ],
      "notes": "Derive de MIL-88A@ZIF-67. CO: 36.52 μmol/g/h, CH4: 0.63 μmol/g/h."
    }
  },
  {
    "refcode": "Huang2023_FeSx_CoSx_ZnS",
    "doi": "10.1016/j.cej.2023.145740",
    "mof": {
      "nom": "FeSx@CoSx@ZnS",
      "famille": "autre",
      "metal": "Fe/Co/Zn",
      "etat_oxydation": null,
      "ligand": "fumarate/2-methylimidazole",
      "groupe_fonctionnel": "none",
      "sites_metalliques_ouverts": null,
      "type_structure": "MOF-derived"
    },
    "cocatalyseur": {
      "type": "none",
      "charge_pct": null
    },
    "conditions_reaction": {
      "source_lumiere": "xenon_300W",
      "longueur_onde_nm": 420,
      "intensite_mW_cm2": null,
      "agent_sacrificiel": "none",
      "solvant": "H2O_vapor",
      "concentration_catalyseur_g_L": null,
      "pression_CO2_bar": 1.013,
      "temperature_C": 25,
      "duree_irradiation_h": 3.5,
      "atmosphere": "CO2_H2O"
    },
    "proprietes_structurales": {
      "BET_m2_g": null,
      "volume_pores_cm3_g": null,
      "PLD_angstrom": null,
      "void_fraction": null
    },
    "proprietes_electroniques": {
      "band_gap_eV": null,
      "HOMO_eV_vs_NHE": null,
      "LUMO_eV_vs_NHE": null,
      "absorption_visible": true
    },
    "performance": {
      "produit_majoritaire": "CO",
      "taux_production_umol_g_h": 55.93,
      "type_taux": "moyen",
      "selectivite_pct": null,
      "AQE_pct": null,
      "TON": null,
      "H2_concurrent_umol_g_h": null
    },
    "stabilite_photocatalytique": {
      "nombre_cycles": null,
      "duree_totale_h": null,
      "retention_pct": null,
      "caracterisation_post": null
    },
    "qualite": {
      "features_manquantes": [
        "BET",
        "band_gap",
        "selectivite"
      ],
      "notes": "Derive de MIL-88A@ZIF-67@ZIF-8. CO: 55.93 μmol/g/h, CH4: 1.24 μmol/g/h."
    }
  },
  {
    "refcode": "Xiong2016_Pt_TiO2_0.5",
    "doi": "10.1016/j.catcom.2016.10.010",
    "mof": {
      "nom": "none",
      "famille": "autre",
      "metal": "",
      "etat_oxydation": null,
      "ligand": "",
      "groupe_fonctionnel": "",
      "sites_metalliques_ouverts": null,
      "type_structure": "pristine"
    },
    "cocatalyseur": {
      "type": "Pt",
      "charge_pct": 0.5
    },
    "conditions_reaction": {
      "source_lumiere": "UV",
      "longueur_onde_nm": 300,
      "intensite_mW_cm2": 20.5,
      "agent_sacrificiel": "none",
      "solvant": "H2O_vapor",
      "concentration_catalyseur_g_L": 2.0,
      "pression_CO2_bar": 0.71,
      "temperature_C": 20,
      "duree_irradiation_h": 4,
      "atmosphere": "CO2_H2O"
    },
    "proprietes_structurales": {
      "BET_m2_g": null,
      "volume_pores_cm3_g": null,
      "PLD_angstrom": null,
      "void_fraction": null
    },
    "proprietes_electroniques": {
      "band_gap_eV": null,
      "HOMO_eV_vs_NHE": null,
      "LUMO_eV_vs_NHE": null,
      "absorption_visible": false
    },
    "performance": {
      "produit_majoritaire": "H2",
      "taux_production_umol_g_h": 13.4,
      "type_taux": "moyen",
      "selectivite_pct": null,
      "AQE_pct": null,
      "TON": null,
      "H2_concurrent_umol_g_h": 13.4
    },
    "stabilite_photocatalytique": {
      "nombre_cycles": null,
      "duree_totale_h": null,
      "retention_pct": null,
      "caracterisation_post": null
    },
    "qualite": {
      "features_manquantes": [
        "BET",
        "band_gap",
        "selectivite"
      ],
      "notes": "Pt/TiO2 avec 0.5% Pt. Mode gaz-solide: CH4: 0.73 μmol/g/h, CO non detecte. Mode combine: CH4: 1.1 μmol/g/h, CO: 0.22 μmol/g/h."
    }
  },
  {
    "refcode": "Xiong2016_Pt_TiO2_0.25",
    "doi": "10.1016/j.catcom.2016.10.010",
    "mof": {
      "nom": "none",
      "famille": "autre",
      "metal": "",
      "etat_oxydation": null,
      "ligand": "",
      "groupe_fonctionnel": "",
      "sites_metalliques_ouverts": null,
      "type_structure": "pristine"
    },
    "cocatalyseur": {
      "type": "Pt",
      "charge_pct": 0.25
    },
    "conditions_reaction": {
      "source_lumiere": "UV",
      "longueur_onde_nm": 300,
      "intensite_mW_cm2": 20.5,
      "agent_sacrificiel": "none",
      "solvant": "H2O_vapor",
      "concentration_catalyseur_g_L": 2.0,
      "pression_CO2_bar": 0.71,
      "temperature_C": 20,
      "duree_irradiation_h": 4,
      "atmosphere": "CO2_H2O"
    },
    "proprietes_structurales": {
      "BET_m2_g": null,
      "volume_pores_cm3_g": null,
      "PLD_angstrom": null,
      "void_fraction": null
    },
    "proprietes_electroniques": {
      "band_gap_eV": null,
      "HOMO_eV_vs_NHE": null,
      "LUMO_eV_vs_NHE": null,
      "absorption_visible": false
    },
    "performance": {
      "produit_majoritaire": "H2",
      "taux_production_umol_g_h": 6.0,
      "type_taux": "moyen",
      "selectivite_pct": null,
      "AQE_pct": null,
      "TON": null,
      "H2_concurrent_umol_g_h": 6.0
    },
    "stabilite_photocatalytique": {
      "nombre_cycles": null,
      "duree_totale_h": null,
      "retention_pct": null,
      "caracterisation_post": null
    },
    "qualite": {
      "features_manquantes": [
        "BET",
        "band_gap",
        "selectivite"
      ],
      "notes": "Pt/TiO2 avec 0.25% Pt. Performance inferieure a 0.5% Pt."
    }
  },
  {
    "refcode": "Xiong2016_Pt_TiO2_1.0",
    "doi": "10.1016/j.catcom.2016.10.010",
    "mof": {
      "nom": "none",
      "famille": "autre",
      "metal": "",
      "etat_oxydation": null,
      "ligand": "",
      "groupe_fonctionnel": "",
      "sites_metalliques_ouverts": null,
      "type_structure": "pristine"
    },
    "cocatalyseur": {
      "type": "Pt",
      "charge_pct": 1.0
    },
    "conditions_reaction": {
      "source_lumiere": "UV",
      "longueur_onde_nm": 300,
      "intensite_mW_cm2": 20.5,
      "agent_sacrificiel": "none",
      "solvant": "H2O_vapor",
      "concentration_catalyseur_g_L": 2.0,
      "pression_CO2_bar": 0.71,
      "temperature_C": 20,
      "duree_irradiation_h": 4,
      "atmosphere": "CO2_H2O"
    },
    "proprietes_structurales": {
      "BET_m2_g": null,
      "volume_pores_cm3_g": null,
      "PLD_angstrom": null,
      "void_fraction": null
    },
    "proprietes_electroniques": {
      "band_gap_eV": null,
      "HOMO_eV_vs_NHE": null,
      "LUMO_eV_vs_NHE": null,
      "absorption_visible": false
    },
    "performance": {
      "produit_majoritaire": "H2",
      "taux_production_umol_g_h": 5.0,
      "type_taux": "moyen",
      "selectivite_pct": null,
      "AQE_pct": null,
      "TON": null,
      "H2_concurrent_umol_g_h": 5.0
    },
    "stabilite_photocatalytique": {
      "nombre_cycles": null,
      "duree_totale_h": null,
      "retention_pct": null,
      "caracterisation_post": null
    },
    "qualite": {
      "features_manquantes": [
        "BET",
        "band_gap",
        "selectivite"
      ],
      "notes": "Pt/TiO2 avec 1.0% Pt. Surcharge de Pt diminue l'activite."
    }
  },
  {
    "refcode": "Sadeghi2016_ZnPMOF",
    "doi": null,
    "mof": {
      "nom": "Zn/PMOF",
      "famille": "autre",
      "metal": "Zn",
      "etat_oxydation": 2,
      "ligand": "TCPP",
      "groupe_fonctionnel": "-COOH",
      "sites_metalliques_ouverts": null,
      "type_structure": "pristine"
    },
    "cocatalyseur": {
      "type": "none",
      "charge_pct": null
    },
    "conditions_reaction": {
      "source_lumiere": "UV_visible",
      "longueur_onde_nm": null,
      "intensite_mW_cm2": null,
      "agent_sacrificiel": "none",
      "solvant": "H2O_vapor",
      "concentration_catalyseur_g_L": 0.3,
      "pression_CO2_bar": 1.38,
      "temperature_C": 100,
      "duree_irradiation_h": 4,
      "atmosphere": "CO2_H2O"
    },
    "proprietes_structurales": {
      "BET_m2_g": null,
      "volume_pores_cm3_g": null,
      "PLD_angstrom": null,
      "void_fraction": null
    },
    "proprietes_electroniques": {
      "band_gap_eV": null,
      "HOMO_eV_vs_NHE": null,
      "LUMO_eV_vs_NHE": null,
      "absorption_visible": true
    },
    "performance": {
      "produit_majoritaire": "CH4",
      "taux_production_umol_g_h": 8.7,
      "type_taux": "moyen",
      "selectivite_pct": 100,
      "AQE_pct": null,
      "TON": null,
      "H2_concurrent_umol_g_h": null
    },
    "stabilite_photocatalytique": {
      "nombre_cycles": 3,
      "duree_totale_h": 12,
      "retention_pct": null,
      "caracterisation_post": "PXRD_intact"
    },
    "qualite": {
      "features_manquantes": [
        "BET",
        "band_gap",
        "DOI"
      ],
      "notes": "Porphyrine-based MOF. Production CH4: 10.43 μmol sur 4h avec 0.3g catalyseur = 8.69 μmol/g/h. Pas de DOI fourni."
    }
  },
  {
    "refcode": "Huang2024_APCATB",
    "doi": "10.1016/j.apcatb.2024.124019",
    "mof": {
      "nom": "Co3S4/NC",
      "famille": "ZIF",
      "metal": "Co",
      "etat_oxydation": null,
      "ligand": "2-methylimidazole",
      "groupe_fonctionnel": "none",
      "sites_metalliques_ouverts": null,
      "type_structure": "MOF-derived"
    },
    "cocatalyseur": {
      "type": "none",
      "charge_pct": null
    },
    "conditions_reaction": {
      "source_lumiere": "xenon_300W",
      "longueur_onde_nm": 420,
      "intensite_mW_cm2": 920,
      "agent_sacrificiel": "none",
      "solvant": "none",
