Repository: ELKARKAFIDouaa/mof-co2-photoreduction-uq

## Overview

Experimental data on photocatalytic CO₂ reduction over metal–organic frameworks (MOFs) are scattered across the literature, heterogeneous, and not available in any public dataset. This repository contains everything needed to reproduce the study:

1. **An NLP pipeline** that extracts structured experimental records from article PDFs, with a validation layer (precision, recall, F1 against a manually annotated gold set).
2. **A curated dataset** of 316 entries × 40 variables extracted from 83 publications.
3. **A benchmark** of 8 regression and 5 classification models, evaluated on both accuracy (MAE, RMSE, R²; F1, AUC) and uncertainty calibration (ECE, log-likelihood, log-loss).

File: data/nlp output/dataset.json (part 7 of 14)
[
      "concentration_catalyseur_g_L": null,
      "pression_CO2_bar": 1.013,
      "temperature_C": 25,
      "duree_irradiation_h": 3.5,
      "atmosphere": "CO2_H2O"
    },
    "proprietes_structurales": {
      "BET_m2_g": 33.82,
      "volume_pores_cm3_g": null,
      "PLD_angstrom": null,
      "void_fraction": null
    },
    "proprietes_electroniques": {
      "band_gap_eV": 1.73,
      "HOMO_eV_vs_NHE": 0.91,
      "LUMO_eV_vs_NHE": -0.82,
      "absorption_visible": true
    },
    "performance": {
      "produit_majoritaire": "CO",
      "taux_production_umol_g_h": 19.21,
      "type_taux": "moyen",
      "selectivite_pct": 65.91,
      "AQE_pct": null,
      "TON": null,
      "H2_concurrent_umol_g_h": null
    },
    "stabilite_photocatalytique": {
      "nombre_cycles": null,
      "duree_totale_h": null,
      "retention_pct": null,
      "caracterisation_post": null
    },
    "qualite": {
      "features_manquantes": [
        "volume_pores",
        "PLD",
        "AQE",
        "nombre_cycles"
      ],
      "notes": "Dérivé de ZIF-67 par carbonisation et sulfuration; production CO 19.21, CH4 1.79, C2H4 7.42 μmol/g/h"
    }
  },
  {
    "refcode": "Huang2024_APCATB",
    "doi": "10.1016/j.apcatb.2024.124019",
    "mof": {
      "nom": "ZnS/NC",
      "famille": "ZIF",
      "metal": "Zn",
      "etat_oxydation": 2,
      "ligand": "2-methylimidazole",
      "groupe_fonctionnel": "none",
      "sites_metalliques_ouverts": null,
      "type_structure": "MOF-derived"
    },
    "cocatalyseur": {
      "type": "none",
      "charge_pct": null
    },
    "conditions_reaction": {
      "source_lumiere": "xenon_300W",
      "longueur_onde_nm": 420,
      "intensite_mW_cm2": 920,
      "agent_sacrificiel": "none",
      "solvant": "none",
      "concentration_catalyseur_g_L": null,
      "pression_CO2_bar": 1.013,
      "temperature_C": 25,
      "duree_irradiation_h": 3.5,
      "atmosphere": "CO2_H2O"
    },
    "proprietes_structurales": {
      "BET_m2_g": 165.61,
      "volume_pores_cm3_g": null,
      "PLD_angstrom": null,
      "void_fraction": null
    },
    "proprietes_electroniques": {
      "band_gap_eV": 2.23,
      "HOMO_eV_vs_NHE": 1.52,
      "LUMO_eV_vs_NHE": -0.71,
      "absorption_visible": true
    },
    "performance": {
      "produit_majoritaire": "CO",
      "taux_production_umol_g_h": 12.33,
      "type_taux": "moyen",
      "selectivite_pct": 60.25,
      "AQE_pct": null,
      "TON": null,
      "H2_concurrent_umol_g_h": null
    },
    "stabilite_photocatalytique": {
      "nombre_cycles": null,
      "duree_totale_h": null,
      "retention_pct": null,
      "caracterisation_post": null
    },
    "qualite": {
      "features_manquantes": [
        "volume_pores",
        "PLD",
        "AQE",
        "nombre_cycles"
      ],
      "notes": "Dérivé de ZIF-8 par carbonisation et sulfuration; production CO 12.33, CH4 1.20, C2H4 2.73 μmol/g/h"
    }
  },
  {
    "refcode": "Huang2024_APCATB",
    "doi": "10.1016/j.apcatb.2024.124019",
    "mof": {
      "nom": "Co3S4/NC@ZnS/NC",
      "famille": "ZIF",
      "metal": "Co/Zn",
      "etat_oxydation": null,
      "ligand": "2-methylimidazole",
      "groupe_fonctionnel": "none",
      "sites_metalliques_ouverts": null,
      "type_structure": "heterojunction"
    },
    "cocatalyseur": {
      "type": "none",
      "charge_pct": null
    },
    "conditions_reaction": {
      "source_lumiere": "xenon_300W",
      "longueur_onde_nm": 420,
      "intensite_mW_cm2": 920,
      "agent_sacrificiel": "none",
      "solvant": "none",
      "concentration_catalyseur_g_L": null,
      "pression_CO2_bar": 1.013,
      "temperature_C": 25,
      "duree_irradiation_h": 3.5,
      "atmosphere": "CO2_H2O"
    },
    "proprietes_structurales": {
      "BET_m2_g": 121.63,
      "volume_pores_cm3_g": null,
      "PLD_angstrom": null,
      "void_fraction": null
    },
    "proprietes_electroniques": {
      "band_gap_eV": null,
      "HOMO_eV_vs_NHE": null,
      "LUMO_eV_vs_NHE": null,
      "absorption_visible": true
    },
    "performance": {
      "produit_majoritaire": "CO",
      "taux_production_umol_g_h": 28.44,
      "type_taux": "moyen",
      "selectivite_pct": 66.99,
      "AQE_pct": null,
      "TON": null,
      "H2_concurrent_umol_g_h": null
    },
    "stabilite_photocatalytique": {
      "nombre_cycles": 5,
      "duree_totale_h": 17.5,
      "retention_pct": null,
      "caracterisation_post": "PXRD_intact"
    },
    "qualite": {
      "features_manquantes": [
        "volume_pores",
        "band_gap",
        "PLD",
        "HOMO",
        "LUMO",
        "AQE"
      ],
      "notes": "Core-shell ZIF-67@ZIF-8 dérivé; production CO 28.44, CH4 1.93, C2H4 12.23 μmol/g/h; meilleure performance"
    }
  },
  {
    "refcode": "Li2020_CEJ",
    "doi": "10.1016/j.cej.2020.125782",
    "mof": {
      "nom": "MIL-125(Ti)",
      "famille": "MIL",
      "metal": "Ti",
      "etat_oxydation": 4,
      "ligand": "BDC",
      "groupe_fonctionnel": "none",
      "sites_metalliques_ouverts": null,
      "type_structure": "pristine"
    },
    "cocatalyseur": {
      "type": "none",
      "charge_pct": null
    },
    "conditions_reaction": {
      "source_lumiere": "solaire_simulé",
      "longueur_onde_nm": null,
      "intensite_mW_cm2": null,
      "agent_sacrificiel": "none",
      "solvant": "H2O",
      "concentration_catalyseur_g_L": null,
      "pression_CO2_bar": 10,
      "temperature_C": null,
      "duree_irradiation_h": 3,
      "atmosphere": "CO2_H2O"
    },
    "proprietes_structurales": {
      "BET_m2_g": 1803.14,
      "volume_pores_cm3_g": null,
      "PLD_angstrom": null,
      "void_fraction": null
    },
    "proprietes_electroniques": {
      "band_gap_eV": null,
      "HOMO_eV_vs_NHE": 2.4,
      "LUMO_eV_vs_NHE": -1.31,
      "absorption_visible": false
    },
    "performance": {
      "produit_majoritaire": "CO",
      "taux_production_umol_g_h": 7.6,
      "type_taux": "cumulatif",
      "selectivite_pct": null,
      "AQE_pct": null,
      "TON": null,
      "H2_concurrent_umol_g_h": null
    },
    "stabilite_photocatalytique": {
      "nombre_cycles": null,
      "duree_totale_h": null,
      "retention_pct": null,
      "caracterisation_post": null
    },
    "qualite": {
      "features_manquantes": [
        "band_gap",
        "PLD",
        "selectivite",
        "AQE",
        "nombre_cycles"
      ],
      "notes": "Production CO 22.8 μmol/g sur 3h soit 7.6 μmol/g/h"
    }
  },
  {
    "refcode": "Li2020_CEJ",
    "doi": "10.1016/j.cej.2020.125782",
    "mof": {
      "nom": "CuO@MIL-125(Ti)",
      "famille": "MIL",
      "metal": "Ti",
      "etat_oxydation": 4,
      "ligand": "BDC",
      "groupe_fonctionnel": "none",
      "sites_metalliques_ouverts": null,
      "type_structure": "composite"
    },
    "cocatalyseur": {
      "type": "none",
      "charge_pct": null
    },
    "conditions_reaction": {
      "source_lumiere": "solaire_simulé",
      "longueur_onde_nm": null,
      "intensite_mW_cm2": null,
      "agent_sacrificiel": "none",
      "solvant": "H2O",
      "concentration_catalyseur_g_L": null,
      "pression_CO2_bar": 10,
      "temperature_C": null,
      "duree_irradiation_h": 3,
      "atmosphere": "CO2_H2O"
    },
    "proprietes_structurales": {
      "BET_m2_g": 1425.96,
      "volume_pores_cm3_g": null,
      "PLD_angstrom": null,
      "void_fraction": null
    },
    "proprietes_electroniques": {
      "band_gap_eV": null,
      "HOMO_eV_vs_NHE": 2.16,
      "LUMO_eV_vs_NHE": -0.86,
      "absorption_visible": true
    },
    "performance": {
      "produit_majoritaire": "CH3OH",
      "taux_production_umol_g_h": 16.7,
      "type_taux": "cumulatif",
      "selectivite_pct": null,
      "AQE_pct": null,
      "TON": null,
      "H2_concurrent_umol_g_h": null
    },
    "stabilite_photocatalytique": {
      "nombre_cycles": null,
      "duree_totale_h": null,
      "retention_pct": null,
      "caracterisation_post": null
    },
    "qualite": {
      "features_manquantes": [
        "band_gap",
        "PLD",
        "selectivite",
        "AQE",
        "nombre_cycles"
      ],
      "notes": "1% CuO; production CO 31.3 μmol/g (10.4 μmol/g/h) et CH3OH 50.2 μmol/g (16.7 μmol/g/h)"
    }
  },
  {
    "refcode": "Li2020_CEJ",
    "doi": "10.1016/j.cej.2020.125782",
    "mof": {
      "nom": "g-C3N4/MIL-125(Ti)",
      "famille": "MIL",
      "metal": "Ti",
      "etat_oxydation": 4,
      "ligand": "BDC",
      "groupe_fonctionnel": "none",
      "sites_metalliques_ouverts": null,
      "type_structure": "composite"
    },
    "cocatalyseur": {
      "type": "none",
      "charge_pct": null
    },
    "conditions_reaction": {
      "source_lumiere": "solaire_simulé",
      "longueur_onde_nm": null,
      "intensite_mW_cm2": null,
      "agent_sacrificiel": "none",
      "solvant": "H2O",
      "concentration_catalyseur_g_L": null,
      "pression_CO2_bar": 10,
      "temperature_C": null,
      "duree_irradiation_h": 3,
      "atmosphere": "CO2_H2O"
    },
    "proprietes_structurales": {
      "BET_m2_g": null,
      "volume_pores_cm3_g": null,
      "PLD_angstrom": null,
      "void_fraction": null
    },
    "proprietes_electroniques": {
      "band_gap_eV": null,
      "HOMO_eV_vs_NHE": null,
      "LUMO_eV_vs_NHE": null,
      "absorption_visible": true
    },
    "performance": {
      "produit_majoritaire": "CO",
      "taux_production_umol_g_h": 90.4,
      "type_taux": "cumulatif",
      "selectivite_pct": null,
      "AQE_pct": null,
      "TON": null,
      "H2_concurrent_umol_g_h": null
    },
    "stabilite_photocatalytique": {
      "nombre_cycles": null,
      "duree_totale_h": null,
      "retention_pct": null,
      "caracterisation_post": null
    },
    "qualite": {
      "features_manquantes": [
        "BET",
        "band_gap",
        "PLD",
        "HOMO",
        "LUMO",
        "selectivite",
        "AQE"
      ],
      "notes": "2.5% g-C3N4; production CO 271.3 μmol/g (90.4 μmol/g/h)"
    }
  },
  {
    "refcode": "Li2020_CEJ",
    "doi": "10.1016/j.cej.2020.125782",
    "mof": {
      "nom": "g-C3N4/CuO@MIL-125(Ti)",
      "famille": "MIL",
      "metal": "Ti",
      "etat_oxydation": 4,
      "ligand": "BDC",
      "groupe_fonctionnel": "none",
      "sites_metalliques_ouverts": null,
      "type_structure": "heterojunction"
    },
    "cocatalyseur": {
      "type": "none",
      "charge_pct": null
    },
    "conditions_reaction": {
      "source_lumiere": "solaire_simulé",
      "longueur_onde_nm": null,
      "intensite_mW_cm2": null,
      "agent_sacrificiel": "none",
      "solvant": "H2O",
      "concentration_catalyseur_g_L": null,
      "pression_CO2_bar": 10,
      "temperature_C": null,
      "duree_irradiation_h": 3,
      "atmosphere": "CO2_H2O"
    },
    "proprietes_structurales": {
      "BET_m2_g": 1021.42,
      "volume_pores_cm3_g": null,
      "PLD_angstrom": null,
      "void_fraction": null
    },
    "proprietes_electroniques": {
      "band_gap_eV": null,
      "HOMO_eV_vs_NHE": 1.43,
      "LUMO_eV_vs_NHE": -1.0,
      "absorption_visible": true
    },
    "performance": {
      "produit_majoritaire": "CH3CH2OH",
      "taux_production_umol_g_h": 501.9,
      "type_taux": "cumulatif",
      "selectivite_pct": 57.4,
      "AQE_pct": null,
      "TON": null,
      "H2_concurrent_umol_g_h": null
    },
    "stabilite_photocatalytique": {
      "nombre_cycles": 5,
      "duree_totale_h": 15,
      "retention_pct": null,
      "caracterisation_post": "PXRD_intact"
    },
    "qualite": {
      "features_manquantes": [
        "band_gap",
        "PLD",
        "AQE"
      ],
      "notes": "2.5% g-C3N4/1% CuO; production: CO 180.1, CH3OH 997.2, CH3CHO 531.5, CH3CH2OH 1505.7 μmol/g sur 3h"
    }
  },
  {
    "refcode": "Shen2025_SPT",
    "doi": "10.1016/j.seppur.2024.128620",
    "mof": {
      "nom": "BiOBr",
      "famille": "autre",
      "metal": "Bi",
      "etat_oxydation": 3,
      "ligand": "none",
      "groupe_fonctionnel": "none",
      "sites_metalliques_ouverts": null,
      "type_structure": "MOF-derived"
    },
    "cocatalyseur": {
      "type": "none",
      "charge_pct": null
    },
    "conditions_reaction": {
      "source_lumiere": "solaire_simulé",
      "longueur_onde_nm": null,
      "intensite_mW_cm2": null,
      "agent_sacrificiel": "none",
      "solvant": "none",
      "concentration_catalyseur_g_L": null,
      "pression_CO2_bar": 1.013,
      "temperature_C": null,
      "duree_irradiation_h": 3,
      "atmosphere": "CO2_H2O"
    },
    "proprietes_structurales": {
      "BET_m2_g": 12.02,
      "volume_pores_cm3_g": null,
      "PLD_angstrom": null,
      "void_fraction": null
    },
    "proprietes_electroniques": {
      "band_gap_eV": 2.77,
      "HOMO_eV_vs_NHE": 2.12,
      "LUMO_eV_vs_NHE": -0.65,
      "absorption_visible": true
    },
    "performance": {
      "produit_majoritaire": "CO",
      "taux_production_umol_g_h": 3.33,
      "type_taux": "moyen",
      "selectivite_pct": null,
      "AQE_pct": null,
      "TON": null,
      "H2_concurrent_umol_g_h": null
    },
    "stabilite_photocatalytique": {
      "nombre_cycles": null,
      "duree_totale_h": null,
      "retention_pct": null,
      "caracterisation_post": null
    },
    "qualite": {
      "features_manquantes": [
        "volume_pores",
        "PLD",
        "selectivite",
        "AQE"
      ],
      "notes": "Dérivé de Bi-MOF par bromination et calcination; production CO 3.33, CH4 0.54 μmol/g/h"
    }
  },
  {
    "refcode": "Shen2025_SPT",
    "doi": "10.1016/j.seppur.2024.128620",
    "mof": {
      "nom": "ZnO",
      "famille": "ZIF",
      "metal": "Zn",
      "etat_oxydation": 2,
      "ligand": "2-methylimidazole",
      "groupe_fonctionnel": "none",
      "sites_metalliques_ouverts": null,
      "type_structure": "MOF-derived"
    },
    "cocatalyseur": {
      "type": "none",
      "charge_pct": null
    },
    "conditions_reaction": {
      "source_lumiere": "solaire_simulé",
      "longueur_onde_nm": null,
      "intensite_mW_cm2": null,
      "agent_sacrificiel": "none",
      "solvant": "none",
      "concentration_catalyseur_g_L": null,
      "pression_CO2_bar": 1.013,
      "temperature_C": null,
      "duree_irradiation_h": 3,
      "atmosphere": "CO2_H2O"
    },
    "proprietes_structurales": {
      "BET_m2_g": 17.1,
      "volume_pores_cm3_g": null,
      "PLD_angstrom": null,
      "void_fraction": null
    },
    "proprietes_electroniques": {
      "band_gap_eV": 3.06,
      "HOMO_eV_vs_NHE": 2.52,
      "LUMO_eV_vs_NHE": -0.54,
      "absorption_visible": false
    },
    "performance": {
      "produit_majoritaire": "CO",
      "taux_production_umol_g_h": 5.11,
      "type_taux": "moyen",
      "selectivite_pct": null,
      "AQE_pct": null,
      "TON": null,
      "H2_concurrent_umol_g_h": null
    },
    "stabilite_photocatalytique": {
      "nombre_cycles": null,
      "duree_totale_h": null,
      "retention_pct": null,
      "caracterisation_post": null
    },
    "qualite": {
      "features_manquantes": [
        "volume_pores",
        "PLD",
        "selectivite",
        "AQE"
      ],
      "notes": "Dérivé de ZIF-8 par calcination; production CO 5.11, CH4 1.11 μmol/g/h"
    }
  },
  {
    "refcode": "Shen2025_SPT",
    "doi": "10.1016/j.seppur.2024.128620",
    "mof": {
      "nom": "10-ZnO/BiOBr",
      "famille": "ZIF/MOF-derived",
      "metal": "Zn/Bi",
      "etat_oxydation": null,
      "ligand": "2-methylimidazole",
      "groupe_fonctionnel": "none",
      "sites_metalliques_ouverts": null,
      "type_structure": "heterojunction"
    },
    "cocatalyseur": {
      "type": "none",
      "charge_pct": null
    },
    "conditions_reaction": {
      "source_lumiere": "solaire_simulé",
      "longueur_onde_nm": null,
      "intensite_mW_cm2": null,
      "agent_sacrificiel": "none",
      "solvant": "none",
      "concentration_catalyseur_g_L": null,
      "pression_CO2_bar": 1.013,
      "temperature_C": null,
      "duree_irradiation_h": 3,
      "atmosphere": "CO2_H2O"
    },
    "proprietes_structurales": {
      "BET_m2_g": null,
      "volume_pores_cm3_g": null,
      "PLD_angstrom": null,
      "void_fraction": null
    },
    "proprietes_electroniques": {
      "band_gap_eV": null,
      "HOMO_eV_vs_NHE": null,
      "LUMO_eV_vs_NHE": null,
      "absorption_visible": true
    },
    "performance": {
      "produit_majoritaire": "CO",
      "taux_production_umol_g_h": 11.42,
      "type_taux": "moyen",
      "selectivite_pct": null,
      "AQE_pct": null,
      "TON": null,
      "H2_concurrent_umol_g_h": null
    },
    "stabilite_photocatalytique": {
      "nombre_cycles": null,
      "duree_totale_h": null,
      "retention_pct": null,
      "caracterisation_post": null
    },
    "qualite": {
      "features_manquantes": [
        "BET",
        "band_gap",
        "PLD",
        "selectivite",
        "AQE"
      ],
      "notes": "10% ZnO; production CO 11.42, CH4 1.36 μmol/g/h"
    }
  },
  {
    "refcode": "Shen2025_SPT",
    "doi": "10.1016/j.seppur.2024.128620",
    "mof": {
      "nom": "20-ZnO/BiOBr",
      "famille": "ZIF/MOF-derived",
      "metal": "Zn/Bi",
      "etat_oxydation": null,
      "ligand": "2-methylimidazole",
      "groupe_fonctionnel": "none",
      "sites_metalliques_ouverts": null,
      "type_structure": "heterojunction"
    },
    "cocatalyseur": {
      "type": "none",
      "charge_pct": null
    },
    "conditions_reaction": {
      "source_lumiere": "solaire_simulé",
      "longueur_onde_nm": null,
      "intensite_mW_cm2": null,
      "agent_sacrificiel": "none",
      "solvant": "none",
      "concentration_catalyseur_g_L": null,
      "pression_CO2_bar": 1.013,
      "temperature_C": null,
      "duree_irradiation_h": 3,
      "atmosphere": "CO2_H2O"
    },
    "proprietes_structurales": {
      "BET_m2_g": 27.47,
      "volume_pores_cm3_g": null,
      "PLD_angstrom": null,
      "void_fraction": null
    },
    "proprietes_electroniques": {
      "band_gap_eV": null,
      "HOMO_eV_vs_NHE": null,
      "LUMO_eV_vs_NHE": null,
      "absorption_visible": true
    },
    "performance": {
      "produit_majoritaire": "CO",
      "taux_production_umol_g_h": 21.13,
      "type_taux": "moyen",
      "selectivite_pct": 74.34,
      "AQE_pct": null,
      "TON": null,
      "H2_concurrent_umol_g_h": null
    },
    "stabilite_photocatalytique": {
      "nombre_cycles": 10,
      "duree_totale_h": 30,
      "retention_pct": 94.37,
      "caracterisation_post": "PXRD_intact"
    },
    "qualite": {
      "features_manquantes": [
        "band_gap",
        "PLD",
        "AQE"
      ],
      "notes": "20% ZnO; meilleure performance; production CO 21.13, CH4 2.2 μmol/g/h; rétention 94.37% après 10 cycles"
    }
  },
  {
    "refcode": "Shen2025_SPT",
    "doi": "10.1016/j.seppur.2024.128620",
    "mof": {
      "nom": "30-ZnO/BiOBr",
      "famille": "ZIF/MOF-derived",
      "metal": "Zn/Bi",
      "etat_oxydation": null,
      "ligand": "2-methylimidazole",
      "groupe_fonctionnel": "none",
      "sites_metalliques_ouverts": null,
      "type_structure": "heterojunction"
    },
    "cocatalyseur": {
      "type": "none",
      "charge_pct": null
    },
    "conditions_reaction": {
      "source_lumiere": "solaire_simulé",
      "longueur_onde_nm": null,
      "intensite_mW_cm2": null,
      "agent_sacrificiel": "none",
      "solvant": "none",
      "concentration_catalyseur_g_L": null,
      "pression_CO2_bar": 1.013,
      "temperature_C": null,
      "duree_irradiation_h": 3,
      "atmosphere": "CO2_H2O"
    },
    "proprietes_structurales": {
      "BET_m2_g": null,
      "volume_pores_cm3_g": null,
      "PLD_angstrom": null,
      "void_fraction": null
    },
    "proprietes_electroniques": {
      "band_gap_eV": null,
      "HOMO_eV_vs_NHE": null,
      "LUMO_eV_vs_NHE": null,
      "absorption_visible": true
    },
    "performance": {
      "produit_majoritaire": "CO",
      "taux_production_umol_g_h": 13.84,
      "type_taux": "moyen",
      "selectivite_pct": null,
      "AQE_pct": null,
      "TON": null,
      "H2_concurrent_umol_g_h": null
    },
    "stabilite_photocatalytique": {
      "nombre_cycles": null,
      "duree_totale_h": null,
      "retention_pct": null,
      "caracterisation_post": null
    },
    "qualite": {
      "features_manquantes": [
        "BET",
        "band_gap",
        "PLD",
        "selectivite",
        "AQE"
      ],
      "notes": "30% ZnO; production CO 13.84, CH4 1.43 μmol/g/h; baisse due à excès ZnO"
    }
  },
  {
    "refcode": "Kong2018_CsPbBr3_ZIF8",
    "doi": "10.1021/acsenergylett.8b01658",
    "mof": {
      "nom": "ZIF-8",
      "famille": "ZIF",
      "metal": "Zn",
      "etat_oxydation": 2,
      "ligand": "2-methylimidazole",
      "groupe_fonctionnel": "none",
      "sites_metalliques_ouverts": false,
      "type_structure": "composite"
    },
    "cocatalyseur": {
      "type": "none",
      "charge_pct": null
    },
    "conditions_reaction": {
      "source_lumiere": "solaire_simule",
      "longueur_onde_nm": null,
      "intensite_mW_cm2": 150,
      "agent_sacrificiel": "none",
      "solvant": "H2O_vapor",
      "concentration_catalyseur_g_L": null,
      "pression_CO2_bar": 1.013,
      "temperature_C": null,
      "duree_irradiation_h": 3,
      "atmosphere": "CO2_H2O"
    },
    "proprietes_structurales": {
      "BET_m2_g": null,
      "volume_pores_cm3_g": null,
      "PLD_angstrom": null,
      "void_fraction": null
    },
    "proprietes_electroniques": {
      "band_gap_eV": 3.26,
      "HOMO_eV_vs_NHE": null,
      "LUMO_eV_vs_NHE": null,
      "absorption_visible": false
    },
    "performance": {
      "produit_majoritaire": "CH4",
      "taux_production_umol_g_h": 5.17,
      "type_taux": "moyen",
      "selectivite_pct": 100,
      "AQE_pct": 0.024,
      "TON": null,
      "H2_concurrent_umol_g_h": null
    },
    "stabilite_photocatalytique": {
      "nombre_cycles": 6,
      "duree_totale_h": 18,
      "retention_pct": null,
      "caracterisation_post": "PXRD_intact"
    },
    "qualite": {
      "features_manquantes": [
        "BET",
        "HOMO",
        "LUMO"
      ],
      "notes": "Core@Shell CsPbBr3@ZIF-8. Taux de production CH4: 15.5 μmol/g/h (electron consumption rate) converti approximativement en 5.17 μmol/g/h CH4 (8 electrons par CH4)."
    }
  },
  {
    "refcode": "Kong2018_CsPbBr3_ZIF67",
    "doi": "10.1021/acsenergylett.8b01658",
    "mof": {
      "nom": "ZIF-67",
      "famille": "ZIF",
      "metal": "Co",
      "etat_oxydation": 2,
      "ligand": "2-methylimidazole",
      "groupe_fonctionnel": "none",
      "sites_metalliques_ouverts": false,
      "type_structure": "composite"
    },
    "cocatalyseur": {
      "type": "none",
      "charge_pct": null
    },
    "conditions_reaction": {
      "source_lumiere": "solaire_simule",
      "longueur_onde_nm": null,
      "intensite_mW_cm2": 150,
      "agent_sacrificiel": "none",
      "solvant": "H2O_vapor",
      "concentration_catalyseur_g_L": null,
      "pression_CO2_bar": 1.013,
      "temperature_C": null,
      "duree_irradiation_h": 3,
      "atmosphere": "CO2_H2O"
    },
    "proprietes_structurales": {
      "BET_m2_g": null,
      "volume_pores_cm3_g": null,
      "PLD_angstrom": null,
      "void_fraction": null
    },
    "proprietes_electroniques": {
      "band_gap_eV": 1.99,
      "HOMO_eV_vs_NHE": null,
      "LUMO_eV_vs_NHE": null,
      "absorption_visible": true
    },
    "performance": {
      "produit_majoritaire": "CH4",
      "taux_production_umol_g_h": 9.88,
      "type_taux": "moyen",
      "selectivite_pct": 100,
      "AQE_pct": 0.035,
      "TON": null,
      "H2_concurrent_umol_g_h": null
    },
    "stabilite_photocatalytique": {
      "nombre_cycles": 6,
      "duree_totale_h": 18,
      "retention_pct": null,
      "caracterisation_post": "PXRD_intact"
    },
    "qualite": {
      "features_manquantes": [
        "BET",
        "HOMO",
        "LUMO"
      ],
      "notes": "Core@Shell CsPbBr3@ZIF-67. Taux de production CH4: 29.63 μmol/g/h (electron consumption rate) converti approximativement en 9.88 μmol/g/h CH4 (8 electrons par CH4). Performance 2.66x superieure a CsPbBr3 nu."
    }
  },
  {
    "refcode": "Qin2022_Zn_PMOF_1",
    "doi": "10.1021/acs.inorgchem.2c01517",
    "mof": {
      "nom": "Zn-TCPP",
      "famille": "autre",
      "metal": "Zn",
      "etat_oxydation": 2,
      "ligand": "TCPP",
      "groupe_fonctionnel": "-COOH",
      "sites_metalliques_ouverts": true,
      "type_structure": "pristine"
    },
    "cocatalyseur": {
      "type": "none",
      "charge_pct": null
    },
    "conditions_reaction": {
      "source_lumiere": "visible",
      "longueur_onde_nm": 420,
      "intensite_mW_cm2": null,
      "agent_sacrificiel": "none",
      "solvant": "H2O_vapor",
      "concentration_catalyseur_g_L": null,
      "pression_CO2_bar": 1.013,
      "temperature_C": null,
      "duree_irradiation_h": 18,
      "atmosphere": "CO2_H2O"
    },
    "proprietes_structurales": {
      "BET_m2_g": null,
      "volume_pores_cm3_g": null,
      "PLD_angstrom": null,
      "void_fraction": null
    },
    "proprietes_electroniques": {
      "band_gap_eV": null,
      "HOMO_eV_vs_NHE": null,
      "LUMO_eV_vs_NHE": null,
      "absorption_visible": true
    },
    "performance": {
      "produit_majoritaire": "CH4",
      "taux_production_umol_g_h": 1.26,
      "type_taux": "moyen",
      "selectivite_pct": 70,
      "AQE_pct": null,
      "TON": null,
      "H2_concurrent_umol_g_h": null
    },
    "stabilite_photocatalytique": {
      "nombre_cycles": null,
      "duree_totale_h": 18,
      "retention_pct": null,
      "caracterisation_post": "PXRD_intact"
    },
    "qualite": {
      "features_manquantes": [
        "BET",
        "band_gap",
        "AQE"
      ],
      "notes": "MOF [BMI]2[Zn(Zn-TCPP)]·2H2O avec topologie PtS. Production totale CH4: 22.7 μmol sur 18h avec 1g de catalyseur (estime d'apres le texte). Taux: 1.26 μmol/g/h. Selectivite CH4 ~70%."
    }
  },
  {
    "refcode": "Chen2018_ZN10",
    "doi": "10.1016/j.jcou.2018.02.013",
    "mof": {
      "nom": "ZnO/NiO",
      "famille": "autre",
      "metal": "Zn/Ni",
      "etat_oxydation": 2,
      "ligand": "BDC",
      "groupe_fonctionnel": "none",
      "sites_metalliques_ouverts": null,
      "type_structure": "MOF-derived"
    },
    "cocatalyseur": {
      "type": "none",
      "charge_pct": null
    },
    "conditions_reaction": {
      "source_lumiere": "xenon_300W",
      "longueur_onde_nm": null,
      "intensite_mW_cm2": null,
      "agent_sacrificiel": "none",
      "solvant": "H2O",
      "concentration_catalyseur_g_L": 0.25,
      "pression_CO2_bar": 1.013,
      "temperature_C": 25,
      "duree_irradiation_h": 1,
      "atmosphere": "CO2_H2O"
    },
    "proprietes_structurales": {
      "BET_m2_g": 35,
      "volume_pores_cm3_g": 0.15,
      "PLD_angstrom": null,
      "void_fraction": null
    },
    "proprietes_electroniques": {
      "band_gap_eV": null,
      "HOMO_eV_vs_NHE": null,
      "LUMO_eV_vs_NHE": null,
      "absorption_visible": true
    },
    "performance": {
      "produit_majoritaire": "CH3OH",
      "taux_production_umol_g_h": 1.2,
      "type_taux": "moyen",
      "selectivite_pct": null,
      "AQE_pct": null,
      "TON": null,
      "H2_concurrent_umol_g_h": null
    },
    "stabilite_photocatalytique": {
      "nombre_cycles": null,
      "duree_totale_h": null,
      "retention_pct": null,
      "caracterisation_post": null
    },
    "qualite": {
      "features_manquantes": [
        "band_gap",
        "selectivite",
        "AQE"
      ],
      "notes": "Derive de Zn-Ni MOF avec 10% Ni (ZN-10). Production CH3OH: ~0.9-1.2 μmol/g/h (estimation graphique)."
    }
  },
  {
    "refcode": "Chen2018_ZN30",
    "doi": "10.1016/j.jcou.2018.02.013",
    "mof": {
      "nom": "ZnO/NiO",
      "famille": "autre",
      "metal": "Zn/Ni",
      "etat_oxydation": 2,
      "ligand": "BDC",
      "groupe_fonctionnel": "none",
      "sites_metalliques_ouverts": null,
      "type_structure": "MOF-derived"
    },
    "cocatalyseur": {
      "type": "none",
      "charge_pct": null
    },
    "conditions_reaction": {
      "source_lumiere": "xenon_300W",
      "longueur_onde_nm": null,
      "intensite_mW_cm2": null,
      "agent_sacrificiel": "none",
      "solvant": "H2O",
      "concentration_catalyseur_g_L": 0.25,
      "pression_CO2_bar": 1.013,
      "temperature_C": 25,
      "duree_irradiation_h": 1,
      "atmosphere": "CO2_H2O"
    },
    "proprietes_structurales": {
      "BET_m2_g": 69,
      "volume_pores_cm3_g": 0.27,
      "PLD_angstrom": null,
      "void_fraction": null
    },
    "proprietes_electroniques": {
      "band_gap_eV": null,
      "HOMO_eV_vs_NHE": null,
      "LUMO_eV_vs_NHE": null,
      "absorption_visible": true
    },
    "performance": {
      "produit_majoritaire": "CH3OH",
      "taux_production_umol_g_h": 1.8,
      "type_taux": "moyen",
      "selectivite_pct": null,
      "AQE_pct": null,
      "TON": null,
      "H2_concurrent_umol_g_h": null
    },
    "stabilite_photocatalytique": {
      "nombre_cycles": null,
      "duree_totale_h": null,
      "retention_pct": null,
      "caracterisation_post": null
    },
    "qualite": {
      "features_manquantes": [
        "band_gap",
        "selectivite",
        "AQE"
      ],
      "notes": "Derive de Zn-Ni MOF avec 30% Ni (ZN-30). Meilleure performance: production CH3OH ~1.8 μmol/g/h (3x superieur a ZnO pur)."
    }
  },
  {
    "refcode": "Chen2018_ZN50",
    "doi": "10.1016/j.jcou.2018.02.013",
    "mof": {
      "nom": "ZnO/NiO",
      "famille": "autre",
      "metal": "Zn/Ni",
      "etat_oxydation": 2,
      "ligand": "BDC",
      "groupe_fonctionnel": "none",
      "sites_metalliques_ouverts": null,
      "type_structure": "MOF-derived"
    },
    "cocatalyseur": {
      "type": "none",
      "charge_pct": null
    },
    "conditions_reaction": {
      "source_lumiere": "xenon_300W",
      "longueur_onde_nm": null,
      "intensite_mW_cm2": null,
      "agent_sacrificiel": "none",
      "solvant": "H2O",
      "concentration_catalyseur_g_L": 0.25,
      "pression_CO2_bar": 1.013,
      "temperature_C": 25,
      "duree_irradiation_h": 1,
      "atmosphere": "CO2_H2O"
    },
    "proprietes_structurales": {
      "BET_m2_g": 77,
      "volume_pores_cm3_g": 0.27,
      "PLD_angstrom": null,
      "void_fraction": null
    },
    "proprietes_electroniques": {
      "band_gap_eV": null,
      "HOMO_eV_vs_NHE": null,
      "LUMO_eV_vs_NHE": null,
      "absorption_visible": true
    },
    "performance": {
      "produit_majoritaire": "CH3OH",
      "taux_production_umol_g_h": 1.5,
      "type_taux": "moyen",
      "selectivite_pct": null,
      "AQE_pct": null,
      "TON": null,
      "H2_concurrent_umol_g_h": null
    },
    "stabilite_photocatalytique": {
      "nombre_cycles": null,
      "duree_totale_h": null,
      "retention_pct": null,
      "caracterisation_post": null
    },
    "qualite": {
      "features_manquantes": [
        "band_gap",
        "selectivite",
        "AQE"
      ],
      "notes": "Derive de Zn-Ni MOF avec 50% Ni (ZN-50). Performance diminue par rapport a ZN-30 (exces de NiO)."
    }
  },
  {
    "refcode": "Ikreedeegh2024_Fuel",
    "doi": "10.1016/j.fuel.2023.130561",
    "mof": {
      "nom": "NH2-MIL-125(Ti)",
      "famille": "MIL",
      "metal": "Ti",
      "etat_oxydation": 4,
      "ligand": "BDC",
      "groupe_fonctionnel": "-NH2",
      "sites_metalliques_ouverts": null,
      "type_structure": "pristine"
    },
    "cocatalyseur": {
      "type": "none",
      "charge_pct": null
    },
    "conditions_reaction": {
      "source_lumiere": "xenon_35W",
      "longueur_onde_nm": null,
      "intensite_mW_cm2": 20,
      "agent_sacrificiel": "methanol",
      "solvant": "H2O",
      "concentration_catalyseur_g_L": 1,
      "pression_CO2_bar": null,
      "temperature_C": null,
      "duree_irradiation_h": 4,
      "atmosphere": "CO2_H2O"
    },
    "proprietes_structurales": {
      "BET_m2_g": null,
      "volume_pores_cm3_g": null,
      "PLD_angstrom": null,
      "void_fraction": null
    },
    "proprietes_electroniques": {
      "band_gap_eV": 2.5,
      "HOMO_eV_vs_NHE": 1.79,
      "LUMO_eV_vs_NHE": -0.71,
      "absorption_visible": true
    },
    "performance": {
      "produit_majoritaire": "CO",
      "taux_production_umol_g_h": 33.75,
      "type_taux": "cumulatif",
      "selectivite_pct": null,
      "AQE_pct": 0.282,
      "TON": null,
      "H2_concurrent_umol_g_h": null
    },
    "stabilite_photocatalytique": {
      "nombre_cycles": null,
      "duree_totale_h": null,
      "retention_pct": null,
      "caracterisation_post": null
    },
    "qualite": {
      "features_manquantes": [
        "BET",
        "selectivite",
        "nombre_cycles"
      ],
      "notes": "Production CO 135 μmol/g sur 4h; AQE pour H2 0.282%"
    }
  },
  {
    "refcode": "Ikreedeegh2024_Fuel",
    "doi": "10.1016/j.fuel.2023.130561",
    "mof": {
      "nom": "g-C3N4/NH2-MIL-125(Ti)_10",
      "famille": "MIL",
      "metal": "Ti",
      "etat_oxydation": 4,
      "ligand": "BDC",
      "groupe_fonctionnel": "-NH2",
      "sites_metalliques_ouverts": null,
      "type_structure": "heterojunction"
    },
    "cocatalyseur": {
      "type": "none",
      "charge_pct": null
    },
    "conditions_reaction": {
      "source_lumiere": "xenon_35W",
      "longueur_onde_nm": null,
      "intensite_mW_cm2": 20,
      "agent_sacrificiel": "methanol",
      "solvant": "H2O",
      "concentration_catalyseur_g_L": 1,
      "pression_CO2_bar": null,
      "temperature_C": null,
      "duree_irradiation_h": 4,
      "atmosphere": "CO2_H2O"
    },
    "proprietes_structurales": {
      "BET_m2_g": null,
      "volume_pores_cm3_g": null,
      "PLD_angstrom": null,
      "void_fraction": null
    },
    "proprietes_electroniques": {
      "band_gap_eV": null,
      "HOMO_eV_vs_NHE": null,
      "LUMO_eV_vs_NHE": null,
      "absorption_visible": true
    },
    "performance": {
      "produit_majoritaire": "CO",
      "taux_production_umol_g_h": null,
      "type_taux": null,
      "selectivite_pct": null,
      "AQE_pct": null,
      "TON": null,
      "H2_concurrent_umol_g_h": null
    },
    "stabilite_photocatalytique": {
      "nombre_cycles": null,
      "duree_totale_h": null,
      "retention_pct": null,
      "caracterisation_post": null
    },
    "qualite": {
      "features_manquantes": [
        "BET",
        "band_gap",
        "taux_production",
        "selectivite",
        "AQE"
      ],
      "notes": "10% MOF; production H2 améliorée par rapport g-C3N4 pur"
    }
  },
  {
    "refcode": "Ikreedeegh2024_Fuel",
    "doi": "10.1016/j.fuel.2023.130561",
    "mof": {
      "nom": "g-C3N4/NH2-MIL-125(Ti)_20",
      "famille": "MIL",
      "metal": "Ti",
      "etat_oxydation": 4,
      "ligand": "BDC",
      "groupe_fonctionnel": "-NH2",
      "sites_metalliques_ouverts": null,
      "type_structure": "heterojunction"
    },
    "cocatalyseur": {
      "type": "none",
      "charge_pct": null
    },
    "conditions_reaction": {
      "source_lumiere": "xenon_35W",
      "longueur_onde_nm": null,
      "intensite_mW_cm2": 20,
      "agent_sacrificiel": "methanol",
      "solvant": "H2O",
      "concentration_catalyseur_g_L": 1,
      "pression_CO2_bar": null,
      "temperature_C": null,
      "duree_irradiation_h": 4,
      "atmosphere": "CO2_H2O"
    },
    "proprietes_structurales": {
      "BET_m2_g": null,
      "volume_pores_cm3_g": null,
      "PLD_angstrom": null,
      "void_fraction": null
    },
    "proprietes_electroniques": {
      "band_gap_eV": null,
      "HOMO_eV_vs_NHE": null,
      "LUMO_eV_vs_NHE": null,
      "absorption_visible": true
    },
    "performance": {
      "produit_majoritaire": "CO",
      "taux_production_umol_g_h": 84.5,
      "type_taux": "cumulatif",
      "selectivite_pct": 96.1,
      "AQE_pct": 0.403,
      "TON": null,
      "H2_concurrent_umol_g_h": null
    },
    "stabilite_photocatalytique": {
      "nombre_cycles": 3,
      "duree_totale_h": 12,
      "retention_pct": null,
      "caracterisation_post": "PXRD_intact"
    },
    "qualite": {
      "features_manquantes": [
        "BET",
        "band_gap"
      ],
      "notes": "20% MOF - meilleure performance; H2: 480 μmol/g (120 μmol/g/h), CO: 338 μmol/g (84.5 μmol/g/h); CH4: production diminue avec MOF"
    }
  },
  {
    "refcode": "Ikreedeegh2024_Fuel",
    "doi": "10.1016/j.fuel.2023.130561",
    "mof": {
      "nom": "g-C3N4/NH2-MIL-125(Ti)_30",
      "famille": "MIL",
      "metal": "Ti",
      "etat_oxydation": 4,
      "ligand": "BDC",
      "groupe_fonctionnel": "-NH2",
      "sites_metalliques_ouverts": null,
      "type_structure": "heterojunction"
    },
    "cocatalyseur": {
      "type": "none",
      "charge_pct": null
    },
    "conditions_reaction": {
      "source_lumiere": "xenon_35W",
      "longueur_onde_nm": null,
      "intensite_mW_cm2": 20,
      "agent_sacrificiel": "methanol",
      "solvant": "H2O",
      "concentration_catalyseur_g_L": 1,
      "pression_CO2_bar": null,
      "temperature_C": null,
      "duree_irradiation_h": 4,
      "atmosphere": "CO2_H2O"
    },
    "proprietes_structurales": {
      "BET_m2_g": null,
      "volume_pores_cm3_g": null,
      "PLD_angstrom": null,
      "void_fraction": null
    },
    "proprietes_electroniques": {
      "band_gap_eV": null,
      "HOMO_eV_vs_NHE": null,
      "LUMO_eV_vs_NHE": null,
      "absorption_visible": true
    },
    "performance": {
      "produit_majoritaire": "CO",
      "taux_production_umol_g_h": null,
      "type_taux": null,
      "selectivite_pct": null,
      "AQE_pct": null,
      "TON": null,
      "H2_concurrent_umol_g_h": null
    },
    "stabilite_photocatalytique": {
      "nombre_cycles": null,
      "duree_totale_h": null,
      "retention_pct": null,
      "caracterisation_post": null
    },
    "qualite": {
      "features_manquantes": [
        "BET",
        "band_gap",
        "taux_production",
        "selectivite",
        "AQE"
      ],
      "notes": "30% MOF; performance diminue par rapport à 20%"
    }
  },
  {
    "refcode": "Duflot2025_AEM",
    "doi": "10.1002/aenm.202500104",
    "mof": {
      "nom": "NH2-UiO-66",
      "famille": "UiO",
      "metal": "Zr",
      "etat_oxydation": 4,
      "ligand": "BDC",
      "groupe_fonctionnel": "-NH2",
      "sites_metalliques_ouverts": null,
      "type_structure": "pristine"
    },
    "cocatalyseur": {
      "type": "none",
      "charge_pct": null
    },
    "conditions_reaction": {
      "source_lumiere": "solaire_simulé",
      "longueur_onde_nm": null,
      "intensite_mW_cm2": null,
      "agent_sacrificiel": "none",
      "solvant": "none",
      "concentration_catalyseur_g_L": null,
      "pression_CO2_bar": 1.013,
      "temperature_C": 30,
      "duree_irradiation_h": 5,
      "atmosphere": "CO2_H2O"
    },
    "proprietes_structurales": {
      "BET_m2_g": null,
      "volume_pores_cm3_g": null,
      "PLD_angstrom": null,
      "void_fraction": null
    },
    "proprietes_electroniques": {
      "band_gap_eV": null,
      "HOMO_eV_vs_NHE": null,
      "LUMO_eV_vs_NHE": null,
      "absorption_visible": true
    },
    "performance": {
      "produit_majoritaire": null,
      "taux_production_umol_g_h": null,
      "type_taux": null,
      "selectivite_pct": null,
      "AQE_pct": null,
      "TON": null,
      "H2_concurrent_umol_g_h": null
    },
    "stabilite_photocatalytique": {
      "nombre_cycles": null,
      "duree_totale_h": null,
      "retention_pct": null,
      "caracterisation_post": null
    },
    "qualite": {
      "features_manquantes": [
        "BET",
        "band_gap",
        "taux_production",
