Repository: ELKARKAFIDouaa/mof-co2-photoreduction-uq

## Overview

Experimental data on photocatalytic CO₂ reduction over metal–organic frameworks (MOFs) are scattered across the literature, heterogeneous, and not available in any public dataset. This repository contains everything needed to reproduce the study:

1. **An NLP pipeline** that extracts structured experimental records from article PDFs, with a validation layer (precision, recall, F1 against a manually annotated gold set).
2. **A curated dataset** of 316 entries × 40 variables extracted from 83 publications.
3. **A benchmark** of 8 regression and 5 classification models, evaluated on both accuracy (MAE, RMSE, R²; F1, AUC) and uncertainty calibration (ECE, log-likelihood, log-loss).

File: data/nlp output/dataset.json (part 8 of 14)
[
        "selectivite",
        "AQE"
      ],
      "notes": "MOF de référence synthétisé avec HCl; utilisé dans composites MOF/TiO2/Au"
    }
  },
  {
    "refcode": "Duflot2025_AEM",
    "doi": "10.1002/aenm.202500104",
    "mof": {
      "nom": "NH2-UiO-66-FA1",
      "famille": "UiO",
      "metal": "Zr",
      "etat_oxydation": 4,
      "ligand": "BDC",
      "groupe_fonctionnel": "-NH2",
      "sites_metalliques_ouverts": null,
      "type_structure": "pristine"
    },
    "cocatalyseur": {
      "type": "none",
      "charge_pct": null
    },
    "conditions_reaction": {
      "source_lumiere": "solaire_simulé",
      "longueur_onde_nm": null,
      "intensite_mW_cm2": null,
      "agent_sacrificiel": "none",
      "solvant": "none",
      "concentration_catalyseur_g_L": null,
      "pression_CO2_bar": 1.013,
      "temperature_C": 30,
      "duree_irradiation_h": 5,
      "atmosphere": "CO2_H2O"
    },
    "proprietes_structurales": {
      "BET_m2_g": 933,
      "volume_pores_cm3_g": null,
      "PLD_angstrom": null,
      "void_fraction": null
    },
    "proprietes_electroniques": {
      "band_gap_eV": null,
      "HOMO_eV_vs_NHE": null,
      "LUMO_eV_vs_NHE": null,
      "absorption_visible": true
    },
    "performance": {
      "produit_majoritaire": null,
      "taux_production_umol_g_h": null,
      "type_taux": null,
      "selectivite_pct": null,
      "AQE_pct": null,
      "TON": null,
      "H2_concurrent_umol_g_h": null
    },
    "stabilite_photocatalytique": {
      "nombre_cycles": null,
      "duree_totale_h": null,
      "retention_pct": null,
      "caracterisation_post": null
    },
    "qualite": {
      "features_manquantes": [
        "band_gap",
        "taux_production",
        "selectivite",
        "AQE"
      ],
      "notes": "MOF avec 100 équivalents d'acide formique; BET 933 m2/g; adsorption CO2 0.59 mmol/g"
    }
  },
  {
    "refcode": "Duflot2025_AEM",
    "doi": "10.1002/aenm.202500104",
    "mof": {
      "nom": "NH2-UiO-66-FA1-W",
      "famille": "UiO",
      "metal": "Zr",
      "etat_oxydation": 4,
      "ligand": "BDC",
      "groupe_fonctionnel": "-NH2",
      "sites_metalliques_ouverts": null,
      "type_structure": "pristine"
    },
    "cocatalyseur": {
      "type": "none",
      "charge_pct": null
    },
    "conditions_reaction": {
      "source_lumiere": "solaire_simulé",
      "longueur_onde_nm": null,
      "intensite_mW_cm2": null,
      "agent_sacrificiel": "none",
      "solvant": "none",
      "concentration_catalyseur_g_L": null,
      "pression_CO2_bar": 1.013,
      "temperature_C": 30,
      "duree_irradiation_h": 5,
      "atmosphere": "CO2_H2O"
    },
    "proprietes_structurales": {
      "BET_m2_g": 1005,
      "volume_pores_cm3_g": null,
      "PLD_angstrom": null,
      "void_fraction": null
    },
    "proprietes_electroniques": {
      "band_gap_eV": null,
      "HOMO_eV_vs_NHE": null,
      "LUMO_eV_vs_NHE": null,
      "absorption_visible": true
    },
    "performance": {
      "produit_majoritaire": null,
      "taux_production_umol_g_h": null,
      "type_taux": null,
      "selectivite_pct": null,
      "AQE_pct": null,
      "TON": null,
      "H2_concurrent_umol_g_h": null
    },
    "stabilite_photocatalytique": {
      "nombre_cycles": null,
      "duree_totale_h": null,
      "retention_pct": null,
      "caracterisation_post": null
    },
    "qualite": {
      "features_manquantes": [
        "band_gap",
        "taux_production",
        "selectivite",
        "AQE"
      ],
      "notes": "MOF avec 100 eq FA + eau; BET 1005 m2/g; adsorption CO2 0.67 mmol/g (meilleure)"
    }
  },
  {
    "refcode": "Duflot2025_AEM",
    "doi": "10.1002/aenm.202500104",
    "mof": {
      "nom": "NH2-UiO-66-FA2-W",
      "famille": "UiO",
      "metal": "Zr",
      "etat_oxydation": 4,
      "ligand": "BDC",
      "groupe_fonctionnel": "-NH2",
      "sites_metalliques_ouverts": null,
      "type_structure": "pristine"
    },
    "cocatalyseur": {
      "type": "none",
      "charge_pct": null
    },
    "conditions_reaction": {
      "source_lumiere": "solaire_simulé",
      "longueur_onde_nm": null,
      "intensite_mW_cm2": null,
      "agent_sacrificiel": "none",
      "solvant": "none",
      "concentration_catalyseur_g_L": null,
      "pression_CO2_bar": 1.013,
      "temperature_C": 30,
      "duree_irradiation_h": 5,
      "atmosphere": "CO2_H2O"
    },
    "proprietes_structurales": {
      "BET_m2_g": 1180,
      "volume_pores_cm3_g": null,
      "PLD_angstrom": null,
      "void_fraction": null
    },
    "proprietes_electroniques": {
      "band_gap_eV": null,
      "HOMO_eV_vs_NHE": null,
      "LUMO_eV_vs_NHE": null,
      "absorption_visible": true
    },
    "performance": {
      "produit_majoritaire": null,
      "taux_production_umol_g_h": null,
      "type_taux": null,
      "selectivite_pct": null,
      "AQE_pct": null,
      "TON": null,
      "H2_concurrent_umol_g_h": null
    },
    "stabilite_photocatalytique": {
      "nombre_cycles": null,
      "duree_totale_h": null,
      "retention_pct": null,
      "caracterisation_post": null
    },
    "qualite": {
      "features_manquantes": [
        "band_gap",
        "taux_production",
        "selectivite",
        "AQE"
      ],
      "notes": "MOF avec 200 eq FA + eau; BET 1180 m2/g (max); adsorption CO2 0.30 mmol/g"
    }
  },
  {
    "refcode": "Duflot2025_AEM",
    "doi": "10.1002/aenm.202500104",
    "mof": {
      "nom": "NH2-UiO-66/TiO2/Au",
      "famille": "UiO",
      "metal": "Zr",
      "etat_oxydation": 4,
      "ligand": "BDC",
      "groupe_fonctionnel": "-NH2",
      "sites_metalliques_ouverts": null,
      "type_structure": "composite"
    },
    "cocatalyseur": {
      "type": "Au",
      "charge_pct": 1.5
    },
    "conditions_reaction": {
      "source_lumiere": "solaire_simulé",
      "longueur_onde_nm": null,
      "intensite_mW_cm2": null,
      "agent_sacrificiel": "none",
      "solvant": "none",
      "concentration_catalyseur_g_L": null,
      "pression_CO2_bar": 1.013,
      "temperature_C": 30,
      "duree_irradiation_h": 5,
      "atmosphere": "CO2_H2O"
    },
    "proprietes_structurales": {
      "BET_m2_g": null,
      "volume_pores_cm3_g": null,
      "PLD_angstrom": null,
      "void_fraction": null
    },
    "proprietes_electroniques": {
      "band_gap_eV": null,
      "HOMO_eV_vs_NHE": null,
      "LUMO_eV_vs_NHE": null,
      "absorption_visible": true
    },
    "performance": {
      "produit_majoritaire": "CH4",
      "taux_production_umol_g_h": 10.6,
      "type_taux": "moyen",
      "selectivite_pct": 87,
      "AQE_pct": null,
      "TON": null,
      "H2_concurrent_umol_g_h": 15.1
    },
    "stabilite_photocatalytique": {
      "nombre_cycles": null,
      "duree_totale_h": null,
      "retention_pct": null,
      "caracterisation_post": null
    },
    "qualite": {
      "features_manquantes": [
        "BET",
        "band_gap",
        "AQE",
        "nombre_cycles"
      ],
      "notes": "Composite avec MOF de référence; production CH4 10.6, H2 15.1 μmol/g/h; sélectivité CH4 87%"
    }
  },
  {
    "refcode": "Duflot2025_AEM",
    "doi": "10.1002/aenm.202500104",
    "mof": {
      "nom": "MOF-FA1/TiO2/Au",
      "famille": "UiO",
      "metal": "Zr",
      "etat_oxydation": 4,
      "ligand": "BDC",
      "groupe_fonctionnel": "-NH2",
      "sites_metalliques_ouverts": null,
      "type_structure": "composite"
    },
    "cocatalyseur": {
      "type": "Au",
      "charge_pct": 1.6
    },
    "conditions_reaction": {
      "source_lumiere": "solaire_simulé",
      "longueur_onde_nm": null,
      "intensite_mW_cm2": null,
      "agent_sacrificiel": "none",
      "solvant": "none",
      "concentration_catalyseur_g_L": null,
      "pression_CO2_bar": 1.013,
      "temperature_C": 30,
      "duree_irradiation_h": 5,
      "atmosphere": "CO2_H2O"
    },
    "proprietes_structurales": {
      "BET_m2_g": null,
      "volume_pores_cm3_g": null,
      "PLD_angstrom": null,
      "void_fraction": null
    },
    "proprietes_electroniques": {
      "band_gap_eV": null,
      "HOMO_eV_vs_NHE": null,
      "LUMO_eV_vs_NHE": null,
      "absorption_visible": true
    },
    "performance": {
      "produit_majoritaire": "H2",
      "taux_production_umol_g_h": 28.4,
      "type_taux": "moyen",
      "selectivite_pct": 72,
      "AQE_pct": null,
      "TON": null,
      "H2_concurrent_umol_g_h": 28.4
    },
    "stabilite_photocatalytique": {
      "nombre_cycles": null,
      "duree_totale_h": null,
      "retention_pct": null,
      "caracterisation_post": null
    },
    "qualite": {
      "features_manquantes": [
        "BET",
        "band_gap",
        "AQE",
        "nombre_cycles"
      ],
      "notes": "MOF-FA1 (100 eq FA); production CH4 17.1, H2 28.4 μmol/g/h; sélectivité H2 72%"
    }
  },
  {
    "refcode": "Duflot2025_AEM",
    "doi": "10.1002/aenm.202500104",
    "mof": {
      "nom": "MOF-FA1-W/TiO2/Au",
      "famille": "UiO",
      "metal": "Zr",
      "etat_oxydation": 4,
      "ligand": "BDC",
      "groupe_fonctionnel": "-NH2",
      "sites_metalliques_ouverts": null,
      "type_structure": "composite"
    },
    "cocatalyseur": {
      "type": "Au",
      "charge_pct": 1.53
    },
    "conditions_reaction": {
      "source_lumiere": "solaire_simulé",
      "longueur_onde_nm": null,
      "intensite_mW_cm2": null,
      "agent_sacrificiel": "none",
      "solvant": "none",
      "concentration_catalyseur_g_L": null,
      "pression_CO2_bar": 1.013,
      "temperature_C": 30,
      "duree_irradiation_h": 5,
      "atmosphere": "CO2_H2O"
    },
    "proprietes_structurales": {
      "BET_m2_g": null,
      "volume_pores_cm3_g": null,
      "PLD_angstrom": null,
      "void_fraction": null
    },
    "proprietes_electroniques": {
      "band_gap_eV": null,
      "HOMO_eV_vs_NHE": null,
      "LUMO_eV_vs_NHE": null,
      "absorption_visible": true
    },
    "performance": {
      "produit_majoritaire": "CH4",
      "taux_production_umol_g_h": 17.2,
      "type_taux": "moyen",
      "selectivite_pct": 79,
      "AQE_pct": null,
      "TON": null,
      "H2_concurrent_umol_g_h": 17.4
    },
    "stabilite_photocatalytique": {
      "nombre_cycles": null,
      "duree_totale_h": null,
      "retention_pct": null,
      "caracterisation_post": null
    },
    "qualite": {
      "features_manquantes": [
        "BET",
        "band_gap",
        "AQE",
        "nombre_cycles"
      ],
      "notes": "MOF-FA1-W (100 eq FA + eau); meilleure performance CH4; production CH4 17.2, H2 17.4 μmol/g/h"
    }
  },
  {
    "refcode": "Duflot2025_AEM",
    "doi": "10.1002/aenm.202500104",
    "mof": {
      "nom": "MOF-FA2-W/TiO2/Au",
      "famille": "UiO",
      "metal": "Zr",
      "etat_oxydation": 4,
      "ligand": "BDC",
      "groupe_fonctionnel": "-NH2",
      "sites_metalliques_ouverts": null,
      "type_structure": "composite"
    },
    "cocatalyseur": {
      "type": "Au",
      "charge_pct": 1.43
    },
    "conditions_reaction": {
      "source_lumiere": "solaire_simulé",
      "longueur_onde_nm": null,
      "intensite_mW_cm2": null,
      "agent_sacrificiel": "none",
      "solvant": "none",
      "concentration_catalyseur_g_L": null,
      "pression_CO2_bar": 1.013,
      "temperature_C": 30,
      "duree_irradiation_h": 5,
      "atmosphere": "CO2_H2O"
    },
    "proprietes_structurales": {
      "BET_m2_g": null,
      "volume_pores_cm3_g": null,
      "PLD_angstrom": null,
      "void_fraction": null
    },
    "proprietes_electroniques": {
      "band_gap_eV": null,
      "HOMO_eV_vs_NHE": null,
      "LUMO_eV_vs_NHE": null,
      "absorption_visible": true
    },
    "performance": {
      "produit_majoritaire": "CH4",
      "taux_production_umol_g_h": 16.0,
      "type_taux": "moyen",
      "selectivite_pct": 71,
      "AQE_pct": null,
      "TON": null,
      "H2_concurrent_umol_g_h": 23.1
    },
    "stabilite_photocatalytique": {
      "nombre_cycles": null,
      "duree_totale_h": null,
      "retention_pct": null,
      "caracterisation_post": null
    },
    "qualite": {
      "features_manquantes": [
        "BET",
        "band_gap",
        "AQE",
        "nombre_cycles"
      ],
      "notes": "MOF-FA2-W (200 eq FA + eau); production CH4 16.0, H2 23.1 μmol/g/h"
    }
  },
  {
    "refcode": "Ding2024_InorgChem",
    "doi": "10.1021/acs.inorgchem.4c02241",
    "mof": {
      "nom": "MOF-74",
      "famille": "autre",
      "metal": "Zn",
      "etat_oxydation": 2,
      "ligand": "DOBDC",
      "groupe_fonctionnel": "-OH",
      "sites_metalliques_ouverts": true,
      "type_structure": "pristine"
    },
    "cocatalyseur": {
      "type": "none",
      "charge_pct": null
    },
    "conditions_reaction": {
      "source_lumiere": "xenon_300W",
      "longueur_onde_nm": 420,
      "intensite_mW_cm2": null,
      "agent_sacrificiel": "none",
      "solvant": "H2O",
      "concentration_catalyseur_g_L": null,
      "pression_CO2_bar": 1.013,
      "temperature_C": null,
      "duree_irradiation_h": 8,
      "atmosphere": "CO2_H2O"
    },
    "proprietes_structurales": {
      "BET_m2_g": null,
      "volume_pores_cm3_g": null,
      "PLD_angstrom": null,
      "void_fraction": null
    },
    "proprietes_electroniques": {
      "band_gap_eV": 2.65,
      "HOMO_eV_vs_NHE": 2.1,
      "LUMO_eV_vs_NHE": -0.55,
      "absorption_visible": true
    },
    "performance": {
      "produit_majoritaire": "CO",
      "taux_production_umol_g_h": 4.93,
      "type_taux": "cumulatif",
      "selectivite_pct": null,
      "AQE_pct": null,
      "TON": null,
      "H2_concurrent_umol_g_h": null
    },
    "stabilite_photocatalytique": {
      "nombre_cycles": null,
      "duree_totale_h": null,
      "retention_pct": null,
      "caracterisation_post": null
    },
    "qualite": {
      "features_manquantes": [
        "BET",
        "selectivite",
        "AQE",
        "nombre_cycles"
      ],
      "notes": "Production CO 39.4 μmol/g sur 8h soit 4.93 μmol/g/h"
    }
  },
  {
    "refcode": "Ding2024_InorgChem",
    "doi": "10.1021/acs.inorgchem.4c02241",
    "mof": {
      "nom": "Ti3-MOF-74",
      "famille": "autre",
      "metal": "Zn/Ti",
      "etat_oxydation": 2,
      "ligand": "DOBDC",
      "groupe_fonctionnel": "-OH",
      "sites_metalliques_ouverts": true,
      "type_structure": "pristine"
    },
    "cocatalyseur": {
      "type": "none",
      "charge_pct": null
    },
    "conditions_reaction": {
      "source_lumiere": "xenon_300W",
      "longueur_onde_nm": 420,
      "intensite_mW_cm2": null,
      "agent_sacrificiel": "none",
      "solvant": "H2O",
      "concentration_catalyseur_g_L": null,
      "pression_CO2_bar": 1.013,
      "temperature_C": null,
      "duree_irradiation_h": 8,
      "atmosphere": "CO2_H2O"
    },
    "proprietes_structurales": {
      "BET_m2_g": null,
      "volume_pores_cm3_g": null,
      "PLD_angstrom": null,
      "void_fraction": null
    },
    "proprietes_electroniques": {
      "band_gap_eV": 2.6,
      "HOMO_eV_vs_NHE": 2.1,
      "LUMO_eV_vs_NHE": -0.5,
      "absorption_visible": true
    },
    "performance": {
      "produit_majoritaire": "CO",
      "taux_production_umol_g_h": 9.81,
      "type_taux": "cumulatif",
      "selectivite_pct": null,
      "AQE_pct": null,
      "TON": null,
      "H2_concurrent_umol_g_h": null
    },
    "stabilite_photocatalytique": {
      "nombre_cycles": 4,
      "duree_totale_h": 32,
      "retention_pct": null,
      "caracterisation_post": null
    },
    "qualite": {
      "features_manquantes": [
        "BET",
        "selectivite",
        "AQE"
      ],
      "notes": "Ti/Zn = 3%; meilleure performance; production CO 78.5 μmol/g sur 8h soit 9.81 μmol/g/h; 2x MOF-74"
    }
  },
  {
    "refcode": "Ding2024_InorgChem",
    "doi": "10.1021/acs.inorgchem.4c02241",
    "mof": {
      "nom": "Ti5-MOF-74",
      "famille": "autre",
      "metal": "Zn/Ti",
      "etat_oxydation": 2,
      "ligand": "DOBDC",
      "groupe_fonctionnel": "-OH",
      "sites_metalliques_ouverts": true,
      "type_structure": "pristine"
    },
    "cocatalyseur": {
      "type": "none",
      "charge_pct": null
    },
    "conditions_reaction": {
      "source_lumiere": "xenon_300W",
      "longueur_onde_nm": 420,
      "intensite_mW_cm2": null,
      "agent_sacrificiel": "none",
      "solvant": "H2O",
      "concentration_catalyseur_g_L": null,
      "pression_CO2_bar": 1.013,
      "temperature_C": null,
      "duree_irradiation_h": 8,
      "atmosphere": "CO2_H2O"
    },
    "proprietes_structurales": {
      "BET_m2_g": null,
      "volume_pores_cm3_g": null,
      "PLD_angstrom": null,
      "void_fraction": null
    },
    "proprietes_electroniques": {
      "band_gap_eV": null,
      "HOMO_eV_vs_NHE": null,
      "LUMO_eV_vs_NHE": null,
      "absorption_visible": true
    },
    "performance": {
      "produit_majoritaire": "CO",
      "taux_production_umol_g_h": null,
      "type_taux": null,
      "selectivite_pct": null,
      "AQE_pct": null,
      "TON": null,
      "H2_concurrent_umol_g_h": null
    },
    "stabilite_photocatalytique": {
      "nombre_cycles": null,
      "duree_totale_h": null,
      "retention_pct": null,
      "caracterisation_post": null
    },
    "qualite": {
      "features_manquantes": [
        "BET",
        "band_gap",
        "taux_production",
        "selectivite",
        "AQE"
      ],
      "notes": "Ti/Zn = 5%; performance inférieure à Ti3-MOF-74"
    }
  },
  {
    "refcode": "Ding2024_InorgChem",
    "doi": "10.1021/acs.inorgchem.4c02241",
    "mof": {
      "nom": "Ti7-MOF-74",
      "famille": "autre",
      "metal": "Zn/Ti",
      "etat_oxydation": 2,
      "ligand": "DOBDC",
      "groupe_fonctionnel": "-OH",
      "sites_metalliques_ouverts": true,
      "type_structure": "pristine"
    },
    "cocatalyseur": {
      "type": "none",
      "charge_pct": null
    },
    "conditions_reaction": {
      "source_lumiere": "xenon_300W",
      "longueur_onde_nm": 420,
      "intensite_mW_cm2": null,
      "agent_sacrificiel": "none",
      "solvant": "H2O",
      "concentration_catalyseur_g_L": null,
      "pression_CO2_bar": 1.013,
      "temperature_C": null,
      "duree_irradiation_h": 8,
      "atmosphere": "CO2_H2O"
    },
    "proprietes_structurales": {
      "BET_m2_g": null,
      "volume_pores_cm3_g": null,
      "PLD_angstrom": null,
      "void_fraction": null
    },
    "proprietes_electroniques": {
      "band_gap_eV": null,
      "HOMO_eV_vs_NHE": null,
      "LUMO_eV_vs_NHE": null,
      "absorption_visible": true
    },
    "performance": {
      "produit_majoritaire": "CO",
      "taux_production_umol_g_h": null,
      "type_taux": null,
      "selectivite_pct": null,
      "AQE_pct": null,
      "TON": null,
      "H2_concurrent_umol_g_h": null
    },
    "stabilite_photocatalytique": {
      "nombre_cycles": null,
      "duree_totale_h": null,
      "retention_pct": null,
      "caracterisation_post": null
    },
    "qualite": {
      "features_manquantes": [
        "BET",
        "band_gap",
        "taux_production",
        "selectivite",
        "AQE"
      ],
      "notes": "Ti/Zn = 7%; performance inférieure à Ti3-MOF-74"
    }
  },
  {
    "refcode": "Ding2024_InorgChem",
    "doi": "10.1021/acs.inorgchem.4c02241",
    "mof": {
      "nom": "Ti9-MOF-74",
      "famille": "autre",
      "metal": "Zn/Ti",
      "etat_oxydation": 2,
      "ligand": "DOBDC",
      "groupe_fonctionnel": "-OH",
      "sites_metalliques_ouverts": true,
      "type_structure": "pristine"
    },
    "cocatalyseur": {
      "type": "none",
      "charge_pct": null
    },
    "conditions_reaction": {
      "source_lumiere": "xenon_300W",
      "longueur_onde_nm": 420,
      "intensite_mW_cm2": null,
      "agent_sacrificiel": "none",
      "solvant": "H2O",
      "concentration_catalyseur_g_L": null,
      "pression_CO2_bar": 1.013,
      "temperature_C": null,
      "duree_irradiation_h": 8,
      "atmosphere": "CO2_H2O"
    },
    "proprietes_structurales": {
      "BET_m2_g": null,
      "volume_pores_cm3_g": null,
      "PLD_angstrom": null,
      "void_fraction": null
    },
    "proprietes_electroniques": {
      "band_gap_eV": null,
      "HOMO_eV_vs_NHE": null,
      "LUMO_eV_vs_NHE": null,
      "absorption_visible": true
    },
    "performance": {
      "produit_majoritaire": "CO",
      "taux_production_umol_g_h": null,
      "type_taux": null,
      "selectivite_pct": null,
      "AQE_pct": null,
      "TON": null,
      "H2_concurrent_umol_g_h": null
    },
    "stabilite_photocatalytique": {
      "nombre_cycles": null,
      "duree_totale_h": null,
      "retention_pct": null,
      "caracterisation_post": null
    },
    "qualite": {
      "features_manquantes": [
        "BET",
        "band_gap",
        "taux_production",
        "selectivite",
        "AQE"
      ],
      "notes": "Ti/Zn = 9%; performance inférieure à Ti3-MOF-74"
    }
  },
  {
    "refcode": "Qin2021_Mn_PMOF",
    "doi": "10.1039/d1cc02847b",
    "mof": {
      "nom": "[BMI]2[Mn(Mn(H2O)2-TCPP)(H2O)2]",
      "famille": "autre",
      "metal": "Mn",
      "etat_oxydation": 2,
      "ligand": "TCPP",
      "groupe_fonctionnel": "-COOH",
      "sites_metalliques_ouverts": true,
      "type_structure": "pristine"
    },
    "cocatalyseur": {
      "type": "none",
      "charge_pct": null
    },
    "conditions_reaction": {
      "source_lumiere": "solaire_simule",
      "longueur_onde_nm": null,
      "intensite_mW_cm2": null,
      "agent_sacrificiel": "none",
      "solvant": "H2O_vapor",
      "concentration_catalyseur_g_L": null,
      "pression_CO2_bar": 1.013,
      "temperature_C": null,
      "duree_irradiation_h": 4,
      "atmosphere": "CO2_H2O"
    },
    "proprietes_structurales": {
      "BET_m2_g": null,
      "volume_pores_cm3_g": null,
      "PLD_angstrom": null,
      "void_fraction": 0.452
    },
    "proprietes_electroniques": {
      "band_gap_eV": 1.76,
      "HOMO_eV_vs_NHE": 1.14,
      "LUMO_eV_vs_NHE": -0.62,
      "absorption_visible": true
    },
    "performance": {
      "produit_majoritaire": "CH4",
      "taux_production_umol_g_h": 53.0,
      "type_taux": "moyen",
      "selectivite_pct": 71.6,
      "AQE_pct": null,
      "TON": null,
      "H2_concurrent_umol_g_h": null
    },
    "stabilite_photocatalytique": {
      "nombre_cycles": 3,
      "duree_totale_h": 12,
      "retention_pct": null,
      "caracterisation_post": "PXRD_intact"
    },
    "qualite": {
      "features_manquantes": [
        "BET",
        "AQE"
      ],
      "notes": "CH4: 53 μmol/g/h, CO: 21 μmol/g/h. Selectivite CH4 ~71.6%. Haute charge Mn(II)-porphyrine (67 wt%)."
    }
  },
  {
    "refcode": "Gao2020_TiZr_MOF525",
    "doi": "10.1002/cssc.202001610",
    "mof": {
      "nom": "Ti/Zr-MOF-525",
      "famille": "PCN",
      "metal": "Zr/Ti",
      "etat_oxydation": 4,
      "ligand": "TCPP",
      "groupe_fonctionnel": "-COOH",
      "sites_metalliques_ouverts": null,
      "type_structure": "heterojunction"
    },
    "cocatalyseur": {
      "type": "none",
      "charge_pct": null
    },
    "conditions_reaction": {
      "source_lumiere": "xenon_150W",
      "longueur_onde_nm": 400,
      "intensite_mW_cm2": null,
      "agent_sacrificiel": "none",
      "solvant": "H2O_vapor",
      "concentration_catalyseur_g_L": null,
      "pression_CO2_bar": 1.38,
      "temperature_C": 40,
      "duree_irradiation_h": 6,
      "atmosphere": "CO2_H2O"
    },
    "proprietes_structurales": {
      "BET_m2_g": 2780,
      "volume_pores_cm3_g": null,
      "PLD_angstrom": null,
      "void_fraction": null
    },
    "proprietes_electroniques": {
      "band_gap_eV": 1.7,
      "HOMO_eV_vs_NHE": null,
      "LUMO_eV_vs_NHE": null,
      "absorption_visible": true
    },
    "performance": {
      "produit_majoritaire": "CH4",
      "taux_production_umol_g_h": 0.36,
      "type_taux": "initial",
      "selectivite_pct": 73.0,
      "AQE_pct": null,
      "TON": null,
      "H2_concurrent_umol_g_h": null
    },
    "stabilite_photocatalytique": {
      "nombre_cycles": null,
      "duree_totale_h": 6,
      "retention_pct": null,
      "caracterisation_post": null
    },
    "qualite": {
      "features_manquantes": [
        "AQE",
        "volume_pores"
      ],
      "notes": "Ti/Zr-MOF-525: production CH4 2.14 μmol/g sur 6h = 0.36 μmol/g/h. Performance 18x superieure a Zr-MOF-525. Ratio Ti:Zr = 9:1."
    }
  },
  {
    "refcode": "Gao2020_Zr_MOF525",
    "doi": "10.1002/cssc.202001610",
    "mof": {
      "nom": "Zr-MOF-525",
      "famille": "PCN",
      "metal": "Zr",
      "etat_oxydation": 4,
      "ligand": "TCPP",
      "groupe_fonctionnel": "-COOH",
      "sites_metalliques_ouverts": null,
      "type_structure": "pristine"
    },
    "cocatalyseur": {
      "type": "none",
      "charge_pct": null
    },
    "conditions_reaction": {
      "source_lumiere": "xenon_150W",
      "longueur_onde_nm": 400,
      "intensite_mW_cm2": null,
      "agent_sacrificiel": "none",
      "solvant": "H2O_vapor",
      "concentration_catalyseur_g_L": null,
      "pression_CO2_bar": 1.38,
      "temperature_C": 40,
      "duree_irradiation_h": 6,
      "atmosphere": "CO2_H2O"
    },
    "proprietes_structurales": {
      "BET_m2_g": 2492,
      "volume_pores_cm3_g": null,
      "PLD_angstrom": null,
      "void_fraction": null
    },
    "proprietes_electroniques": {
      "band_gap_eV": 1.7,
      "HOMO_eV_vs_NHE": null,
      "LUMO_eV_vs_NHE": null,
      "absorption_visible": true
    },
    "performance": {
      "produit_majoritaire": "CH4",
      "taux_production_umol_g_h": 0.019,
      "type_taux": "moyen",
      "selectivite_pct": 57.1,
      "AQE_pct": null,
      "TON": null,
      "H2_concurrent_umol_g_h": null
    },
    "stabilite_photocatalytique": {
      "nombre_cycles": null,
      "duree_totale_h": 6,
      "retention_pct": null,
      "caracterisation_post": null
    },
    "qualite": {
      "features_manquantes": [
        "AQE"
      ],
      "notes": "Zr-MOF-525: CH4 0.116 μmol/g sur 6h = 0.0193 μmol/g/h, CO 0.087 μmol/g sur 6h = 0.0145 μmol/g/h."
    }
  },
  {
    "refcode": "Han2019_MOF74",
    "doi": "10.1016/j.jcat.2018.12.005",
    "mof": {
      "nom": "MOF-74",
      "famille": "MOF-74",
      "metal": "Zn",
      "etat_oxydation": 2,
      "ligand": "DHBDC",
      "groupe_fonctionnel": "-OH",
      "sites_metalliques_ouverts": true,
      "type_structure": "pristine"
    },
    "cocatalyseur": {
      "type": "none",
      "charge_pct": null
    },
    "conditions_reaction": {
      "source_lumiere": "xenon_500W",
      "longueur_onde_nm": null,
      "intensite_mW_cm2": null,
      "agent_sacrificiel": "none",
      "solvant": "H2O",
      "concentration_catalyseur_g_L": 0.05,
      "pression_CO2_bar": null,
      "temperature_C": null,
      "duree_irradiation_h": 5,
      "atmosphere": "CO2_H2O"
    },
    "proprietes_structurales": {
      "BET_m2_g": null,
      "volume_pores_cm3_g": null,
      "PLD_angstrom": null,
      "void_fraction": null
    },
    "proprietes_electroniques": {
      "band_gap_eV": null,
      "HOMO_eV_vs_NHE": null,
      "LUMO_eV_vs_NHE": null,
      "absorption_visible": null
    },
    "performance": {
      "produit_majoritaire": "CO",
      "taux_production_umol_g_h": 1.48,
      "type_taux": "cumulatif",
      "selectivite_pct": 100,
      "AQE_pct": null,
      "TON": null,
      "H2_concurrent_umol_g_h": null
    },
    "stabilite_photocatalytique": {
      "nombre_cycles": null,
      "duree_totale_h": 5,
      "retention_pct": null,
      "caracterisation_post": "PXRD_intact"
    },
    "qualite": {
      "features_manquantes": [
        "BET",
        "band_gap"
      ],
      "notes": "CO: 7.42 μmol/g sur 5h = 1.48 μmol/g/h. Pas de CH4 detecte."
    }
  },
  {
    "refcode": "Han2019_AuPd_MOF74_5",
    "doi": "10.1016/j.jcat.2018.12.005",
    "mof": {
      "nom": "MOF-74",
      "famille": "MOF-74",
      "metal": "Zn",
      "etat_oxydation": 2,
      "ligand": "DHBDC",
      "groupe_fonctionnel": "-OH",
      "sites_metalliques_ouverts": true,
      "type_structure": "composite"
    },
    "cocatalyseur": {
      "type": "Au/Pd",
      "charge_pct": 0.13
    },
    "conditions_reaction": {
      "source_lumiere": "xenon_500W",
      "longueur_onde_nm": null,
      "intensite_mW_cm2": null,
      "agent_sacrificiel": "none",
      "solvant": "H2O",
      "concentration_catalyseur_g_L": 0.05,
      "pression_CO2_bar": null,
      "temperature_C": null,
      "duree_irradiation_h": 5,
      "atmosphere": "CO2_H2O"
    },
    "proprietes_structurales": {
      "BET_m2_g": null,
      "volume_pores_cm3_g": null,
      "PLD_angstrom": null,
      "void_fraction": null
    },
    "proprietes_electroniques": {
      "band_gap_eV": null,
      "HOMO_eV_vs_NHE": null,
      "LUMO_eV_vs_NHE": null,
      "absorption_visible": null
    },
    "performance": {
      "produit_majoritaire": "CO",
      "taux_production_umol_g_h": 2.46,
      "type_taux": "cumulatif",
      "selectivite_pct": 100,
      "AQE_pct": null,
      "TON": null,
      "H2_concurrent_umol_g_h": null
    },
    "stabilite_photocatalytique": {
      "nombre_cycles": null,
      "duree_totale_h": 5,
      "retention_pct": null,
      "caracterisation_post": "PXRD_intact"
    },
    "qualite": {
      "features_manquantes": [
        "BET",
        "band_gap"
      ],
      "notes": "Au@Pd@MOF-74-5. CO: 12.31 μmol/g sur 5h = 2.46 μmol/g/h. 100% selectivite CO."
    }
  },
  {
    "refcode": "Han2019_Pt_MOF74_24",
    "doi": "10.1016/j.jcat.2018.12.005",
    "mof": {
      "nom": "MOF-74",
      "famille": "MOF-74",
      "metal": "Zn",
      "etat_oxydation": 2,
      "ligand": "DHBDC",
      "groupe_fonctionnel": "-OH",
      "sites_metalliques_ouverts": true,
      "type_structure": "composite"
    },
    "cocatalyseur": {
      "type": "Pt",
      "charge_pct": 9.9
    },
    "conditions_reaction": {
      "source_lumiere": "xenon_500W",
      "longueur_onde_nm": null,
      "intensite_mW_cm2": null,
      "agent_sacrificiel": "none",
      "solvant": "H2O",
      "concentration_catalyseur_g_L": 0.05,
      "pression_CO2_bar": null,
      "temperature_C": null,
      "duree_irradiation_h": 5,
      "atmosphere": "CO2_H2O"
    },
    "proprietes_structurales": {
      "BET_m2_g": null,
      "volume_pores_cm3_g": null,
      "PLD_angstrom": null,
      "void_fraction": null
    },
    "proprietes_electroniques": {
      "band_gap_eV": null,
      "HOMO_eV_vs_NHE": null,
      "LUMO_eV_vs_NHE": null,
      "absorption_visible": null
    },
    "performance": {
      "produit_majoritaire": "mixte",
      "taux_production_umol_g_h": 1.77,
      "type_taux": "cumulatif",
      "selectivite_pct": 50.5,
      "AQE_pct": null,
      "TON": null,
      "H2_concurrent_umol_g_h": null
    },
    "stabilite_photocatalytique": {
      "nombre_cycles": null,
      "duree_totale_h": 5,
      "retention_pct": null,
      "caracterisation_post": null
    },
    "qualite": {
      "features_manquantes": [
        "BET",
        "band_gap"
      ],
      "notes": "Pt/MOF-74-24. CH4: 9.04 μmol/g sur 5h = 1.81 μmol/g/h, CO: 8.85 μmol/g sur 5h = 1.77 μmol/g/h."
    }
  },
  {
    "refcode": "Han2019_Pt_AuPd_MOF74",
    "doi": "10.1016/j.jcat.2018.12.005",
    "mof": {
      "nom": "MOF-74",
      "famille": "MOF-74",
      "metal": "Zn",
      "etat_oxydation": 2,
      "ligand": "DHBDC",
      "groupe_fonctionnel": "-OH",
      "sites_metalliques_ouverts": true,
      "type_structure": "composite"
    },
    "cocatalyseur": {
      "type": "Pt/Au/Pd",
      "charge_pct": 5.69
    },
    "conditions_reaction": {
      "source_lumiere": "xenon_500W",
      "longueur_onde_nm": null,
      "intensite_mW_cm2": null,
      "agent_sacrificiel": "none",
      "solvant": "H2O",
      "concentration_catalyseur_g_L": 0.05,
      "pression_CO2_bar": null,
      "temperature_C": null,
      "duree_irradiation_h": 5,
      "atmosphere": "CO2_H2O"
    },
    "proprietes_structurales": {
      "BET_m2_g": null,
      "volume_pores_cm3_g": null,
      "PLD_angstrom": null,
      "void_fraction": null
    },
    "proprietes_electroniques": {
      "band_gap_eV": null,
      "HOMO_eV_vs_NHE": null,
      "LUMO_eV_vs_NHE": null,
      "absorption_visible": null
    },
    "performance": {
      "produit_majoritaire": "CH4",
      "taux_production_umol_g_h": 2.47,
      "type_taux": "cumulatif",
      "selectivite_pct": 83.6,
      "AQE_pct": null,
      "TON": null,
      "H2_concurrent_umol_g_h": null
    },
    "stabilite_photocatalytique": {
      "nombre_cycles": null,
      "duree_totale_h": 5,
      "retention_pct": null,
      "caracterisation_post": null
    },
    "qualite": {
      "features_manquantes": [
        "BET",
        "band_gap"
      ],
      "notes": "Pt/Au@Pd@MOF-74. CH4: 12.35 μmol/g sur 5h = 2.47 μmol/g/h, CO: 2.42 μmol/g sur 5h = 0.48 μmol/g/h. Selectivite CH4 ~83.6%."
    }
  },
  {
    "refcode": "Han2021_TPVT-MOF",
    "doi": "10.1039/d1dt00128k",
    "mof": {
      "nom": "TPVT-MOF",
      "famille": "autre",
      "metal": "Co",
      "etat_oxydation": 2,
      "ligand": "TPVT/BTC",
      "groupe_fonctionnel": "none",
      "sites_metalliques_ouverts": null,
      "type_structure": "pristine"
    },
    "cocatalyseur": {
      "type": "none",
      "charge_pct": null
    },
    "conditions_reaction": {
      "source_lumiere": "LED_420nm",
      "longueur_onde_nm": null,
      "intensite_mW_cm2": 17.6,
      "agent_sacrificiel": "none",
      "solvant": "H2O_vapeur",
      "concentration_catalyseur_g_L": null,
      "pression_CO2_bar": 1.0,
      "temperature_C": 40,
      "duree_irradiation_h": 2,
      "atmosphere": "CO2_H2O"
    },
    "proprietes_structurales": {
      "BET_m2_g": 37.2,
      "volume_pores_cm3_g": null,
      "PLD_angstrom": null,
      "void_fraction": null
    },
    "proprietes_electroniques": {
      "band_gap_eV": 2.93,
      "HOMO_eV_vs_NHE": 2.1,
      "LUMO_eV_vs_NHE": -0.83,
      "absorption_visible": true
    },
    "performance": {
      "produit_majoritaire": "CO",
      "taux_production_umol_g_h": null,
      "type_taux": "moyen",
      "selectivite_pct": null,
      "AQE_pct": null,
      "TON": null,
      "H2_concurrent_umol_g_h": null
    },
    "stabilite_photocatalytique": {
      "nombre_cycles": null,
      "duree_totale_h": null,
      "retention_pct": null,
      "caracterisation_post": null
    },
    "qualite": {
      "features_manquantes": [
        "taux_production",
        "volume_pores",
        "PLD"
      ],
      "notes": "TPVT-MOF seul, performance non rapportee separement"
    }
  },
  {
    "refcode": "Han2021_TPVT-MOF@g-C3N4-5",
    "doi": "10.1039/d1dt00128k",
    "mof": {
      "nom": "TPVT-MOF@g-C3N4-5",
      "famille": "autre",
      "metal": "Co",
      "etat_oxydation": 2,
      "ligand": "TPVT/BTC",
      "groupe_fonctionnel": "none",
      "sites_metalliques_ouverts": null,
      "type_structure": "composite"
    },
    "cocatalyseur": {
      "type": "none",
      "charge_pct": null
    },
    "conditions_reaction": {
      "source_lumiere": "LED_420nm",
      "longueur_onde_nm": null,
      "intensite_mW_cm2": 17.6,
      "agent_sacrificiel": "none",
      "solvant": "H2O_vapeur",
      "concentration_catalyseur_g_L": null,
      "pression_CO2_bar": 1.0,
      "temperature_C": 40,
      "duree_irradiation_h": 2,
      "atmosphere": "CO2_H2O"
    },
    "proprietes_structurales": {
      "BET_m2_g": 25.1,
      "volume_pores_cm3_g": null,
      "PLD_angstrom": null,
      "void_fraction": null
    },
    "proprietes_electroniques": {
      "band_gap_eV": 2.76,
      "HOMO_eV_vs_NHE": 1.69,
      "LUMO_eV_vs_NHE": -1.07,
      "absorption_visible": true
    },
    "performance": {
      "produit_majoritaire": "CO",
      "taux_production_umol_g_h": null,
      "type_taux": "moyen",
      "selectivite_pct": null,
      "AQE_pct": null,
      "TON": null,
      "H2_concurrent_umol_g_h": null
    },
    "stabilite_photocatalytique": {
      "nombre_cycles": null,
      "duree_totale_h": null,
      "retention_pct": null,
      "caracterisation_post": null
    },
    "qualite": {
      "features_manquantes": [
        "taux_production",
        "volume_pores",
        "PLD"
      ],
      "notes": "Composite 5% TPVT-MOF"
    }
  },
  {
    "refcode": "Han2021_TPVT-MOF@g-C3N4-10",
    "doi": "10.1039/d1dt00128k",
    "mof": {
      "nom": "TPVT-MOF@g-C3N4-10",
      "famille": "autre",
      "metal": "Co",
      "etat_oxydation": 2,
      "ligand": "TPVT/BTC",
      "groupe_fonctionnel": "none",
      "sites_metalliques_ouverts": null,
      "type_structure": "composite"
    },
    "cocatalyseur": {
      "type": "none",
      "charge_pct": null
    },
    "conditions_reaction": {
      "source_lumiere": "LED_420nm",
      "longueur_onde_nm": null,
      "intensite_mW_cm2": 17.6,
      "agent_sacrificiel": "none",
      "solvant": "H2O_vapeur",
      "concentration_catalyseur_g_L": null,
      "pression_CO2_bar": 1.0,
      "temperature_C": 40,
      "duree_irradiation_h": 2,
      "atmosphere": "CO2_H2O"
    },
    "proprietes_structurales": {
      "BET_m2_g": 36.3,
      "volume_pores_cm3_g": null,
      "PLD_angstrom": null,
      "void_fraction": null
    },
    "proprietes_electroniques": {
      "band_gap_eV": 2.78,
      "HOMO_eV_vs_NHE": 1.56,
      "LUMO_eV_vs_NHE": -1.22,
      "absorption_visible": true
    },
    "performance": {
      "produit_majoritaire": "CO",
      "taux_production_umol_g_h": 56.4,
      "type_taux": "moyen",
      "selectivite_pct": 99.0,
      "AQE_pct": null,
      "TON": null,
      "H2_concurrent_umol_g_h": null
    },
    "stabilite_photocatalytique": {
      "nombre_cycles": 3,
      "duree_totale_h": 6,
      "retention_pct": null,
      "caracterisation_post": "PXRD_intact"
    },
    "qualite": {
      "features_manquantes": [
        "volume_pores",
        "PLD",
        "AQE"
      ],
      "notes": "Meilleure performance parmi les composites"
    }
  },
  {
    "refcode": "Han2021_TPVT-MOF@g-C3N4-20",
    "doi": "10.1039/d1dt00128k",
    "mof": {
      "nom": "TPVT-MOF@g-C3N4-20",
      "famille": "autre",
      "metal": "Co",
      "etat_oxydation": 2,
      "ligand": "TPVT/BTC",
      "groupe_fonctionnel": "none",
      "sites_metalliques_ouverts": null,
      "type_structure": "composite"
    },
    "cocatalyseur": {
      "type": "none",
      "charge_pct": null
    },
    "conditions_reaction": {
      "source_lumiere": "LED_420nm",
      "longueur_onde_nm": null,
      "intensite_mW_cm2": 17.6,
      "agent_sacrificiel": "none",
      "solvant": "H2O_vapeur",
      "concentration_catalyseur_g_L": null,
      "pression_CO2_bar": 1.0,
      "temperature_C": 40,
      "duree_irradiation_h": 2,
      "atmosphere": "CO2_H2O"
    },
    "proprietes_structurales": {
      "BET_m2_g": 24.2,
      "volume_pores_cm3_g": null,
      "PLD_angstrom": null,
      "void_fraction": null
    },
    "proprietes_electroniques": {
      "band_gap_eV": 2.85,
      "HOMO_eV_vs_NHE": 1.82,
      "LUMO_eV_vs_NHE": -1.03,
      "absorption_visible": true
    },
    "performance": {
      "produit_majoritaire": "CO",
      "taux_production_umol_g_h": null,
      "type_taux": "moyen",
      "selectivite_pct": null,
      "AQE_pct": null,
      "TON": null,
      "H2_concurrent_umol_g_h": null
    },
    "stabilite_photocatalytique": {
      "nombre_cycles": null,
      "duree_totale_h": null,
      "retention_pct": null,
      "caracterisation_post": null
    },
    "qualite": {
      "features_manquantes": [
        "taux_production",
        "volume_pores",
        "PLD"
      ],
      "notes": "Composite 20% TPVT-MOF"
    }
  },
  {
    "refcode": "He2017_HKUST-1",
    "doi": "10.1021/acsami.6b16817",
    "mof": {
      "nom": "HKUST-1",
      "famille": "HKUST",
      "metal": "Cu",
