Repository: ELKARKAFIDouaa/mof-co2-photoreduction-uq

## Overview

Experimental data on photocatalytic CO₂ reduction over metal–organic frameworks (MOFs) are scattered across the literature, heterogeneous, and not available in any public dataset. This repository contains everything needed to reproduce the study:

1. **An NLP pipeline** that extracts structured experimental records from article PDFs, with a validation layer (precision, recall, F1 against a manually annotated gold set).
2. **A curated dataset** of 316 entries × 40 variables extracted from 83 publications.
3. **A benchmark** of 8 regression and 5 classification models, evaluated on both accuracy (MAE, RMSE, R²; F1, AUC) and uncertainty calibration (ECE, log-likelihood, log-loss).

File: data/nlp output/dataset.json (part 9 of 14)
[
      "etat_oxydation": 2,
      "ligand": "BTC",
      "groupe_fonctionnel": "none",
      "sites_metalliques_ouverts": true,
      "type_structure": "pristine"
    },
    "cocatalyseur": {
      "type": "none",
      "charge_pct": null
    },
    "conditions_reaction": {
      "source_lumiere": "xenon_300W",
      "longueur_onde_nm": null,
      "intensite_mW_cm2": null,
      "agent_sacrificiel": "none",
      "solvant": "H2O_vapeur",
      "concentration_catalyseur_g_L": null,
      "pression_CO2_bar": 1.0,
      "temperature_C": 25,
      "duree_irradiation_h": 7,
      "atmosphere": "CO2_H2O"
    },
    "proprietes_structurales": {
      "BET_m2_g": 1140,
      "volume_pores_cm3_g": null,
      "PLD_angstrom": 10.22,
      "void_fraction": null
    },
    "proprietes_electroniques": {
      "band_gap_eV": null,
      "HOMO_eV_vs_NHE": null,
      "LUMO_eV_vs_NHE": null,
      "absorption_visible": false
    },
    "performance": {
      "produit_majoritaire": null,
      "taux_production_umol_g_h": null,
      "type_taux": "moyen",
      "selectivite_pct": null,
      "AQE_pct": null,
      "TON": null,
      "H2_concurrent_umol_g_h": null
    },
    "stabilite_photocatalytique": {
      "nombre_cycles": null,
      "duree_totale_h": 7,
      "retention_pct": null,
      "caracterisation_post": "PXRD_intact"
    },
    "qualite": {
      "features_manquantes": [
        "band_gap",
        "taux_production",
        "volume_pores"
      ],
      "notes": "HKUST-1 seul inactif pour photoreduction CO2"
    }
  },
  {
    "refcode": "He2017_0.67HKUST-1-TiO2",
    "doi": "10.1021/acsami.6b16817",
    "mof": {
      "nom": "0.67HKUST-1/TiO2",
      "famille": "HKUST",
      "metal": "Cu",
      "etat_oxydation": 2,
      "ligand": "BTC",
      "groupe_fonctionnel": "none",
      "sites_metalliques_ouverts": true,
      "type_structure": "composite"
    },
    "cocatalyseur": {
      "type": "none",
      "charge_pct": null
    },
    "conditions_reaction": {
      "source_lumiere": "xenon_300W",
      "longueur_onde_nm": null,
      "intensite_mW_cm2": null,
      "agent_sacrificiel": "none",
      "solvant": "H2O_vapeur",
      "concentration_catalyseur_g_L": null,
      "pression_CO2_bar": 1.0,
      "temperature_C": 25,
      "duree_irradiation_h": 3,
      "atmosphere": "CO2_H2O"
    },
    "proprietes_structurales": {
      "BET_m2_g": null,
      "volume_pores_cm3_g": null,
      "PLD_angstrom": null,
      "void_fraction": null
    },
    "proprietes_electroniques": {
      "band_gap_eV": null,
      "HOMO_eV_vs_NHE": null,
      "LUMO_eV_vs_NHE": null,
      "absorption_visible": true
    },
    "performance": {
      "produit_majoritaire": "CO",
      "taux_production_umol_g_h": null,
      "type_taux": "moyen",
      "selectivite_pct": null,
      "AQE_pct": null,
      "TON": null,
      "H2_concurrent_umol_g_h": null
    },
    "stabilite_photocatalytique": {
      "nombre_cycles": null,
      "duree_totale_h": null,
      "retention_pct": null,
      "caracterisation_post": null
    },
    "qualite": {
      "features_manquantes": [
        "taux_production",
        "BET",
        "band_gap"
      ],
      "notes": "Composite avec faible charge HKUST-1"
    }
  },
  {
    "refcode": "He2017_1.11HKUST-1-TiO2",
    "doi": "10.1021/acsami.6b16817",
    "mof": {
      "nom": "1.11HKUST-1/TiO2",
      "famille": "HKUST",
      "metal": "Cu",
      "etat_oxydation": 2,
      "ligand": "BTC",
      "groupe_fonctionnel": "none",
      "sites_metalliques_ouverts": true,
      "type_structure": "composite"
    },
    "cocatalyseur": {
      "type": "none",
      "charge_pct": null
    },
    "conditions_reaction": {
      "source_lumiere": "xenon_300W",
      "longueur_onde_nm": null,
      "intensite_mW_cm2": null,
      "agent_sacrificiel": "none",
      "solvant": "H2O_vapeur",
      "concentration_catalyseur_g_L": null,
      "pression_CO2_bar": 1.0,
      "temperature_C": 25,
      "duree_irradiation_h": 3,
      "atmosphere": "CO2_H2O"
    },
    "proprietes_structurales": {
      "BET_m2_g": 773,
      "volume_pores_cm3_g": null,
      "PLD_angstrom": null,
      "void_fraction": null
    },
    "proprietes_electroniques": {
      "band_gap_eV": null,
      "HOMO_eV_vs_NHE": null,
      "LUMO_eV_vs_NHE": null,
      "absorption_visible": true
    },
    "performance": {
      "produit_majoritaire": "CO",
      "taux_production_umol_g_h": null,
      "type_taux": "moyen",
      "selectivite_pct": null,
      "AQE_pct": null,
      "TON": null,
      "H2_concurrent_umol_g_h": null
    },
    "stabilite_photocatalytique": {
      "nombre_cycles": null,
      "duree_totale_h": null,
      "retention_pct": null,
      "caracterisation_post": null
    },
    "qualite": {
      "features_manquantes": [
        "taux_production",
        "band_gap",
        "PLD"
      ],
      "notes": "BET surface area 773 m2/g"
    }
  },
  {
    "refcode": "He2017_3.33HKUST-1-TiO2",
    "doi": "10.1021/acsami.6b16817",
    "mof": {
      "nom": "3.33HKUST-1/TiO2",
      "famille": "HKUST",
      "metal": "Cu",
      "etat_oxydation": 2,
      "ligand": "BTC",
      "groupe_fonctionnel": "none",
      "sites_metalliques_ouverts": true,
      "type_structure": "composite"
    },
    "cocatalyseur": {
      "type": "none",
      "charge_pct": null
    },
    "conditions_reaction": {
      "source_lumiere": "xenon_300W",
      "longueur_onde_nm": null,
      "intensite_mW_cm2": null,
      "agent_sacrificiel": "none",
      "solvant": "H2O_vapeur",
      "concentration_catalyseur_g_L": null,
      "pression_CO2_bar": 1.0,
      "temperature_C": 25,
      "duree_irradiation_h": 0.78,
      "atmosphere": "CO2_H2O"
    },
    "proprietes_structurales": {
      "BET_m2_g": null,
      "volume_pores_cm3_g": null,
      "PLD_angstrom": null,
      "void_fraction": null
    },
    "proprietes_electroniques": {
      "band_gap_eV": null,
      "HOMO_eV_vs_NHE": null,
      "LUMO_eV_vs_NHE": null,
      "absorption_visible": true
    },
    "performance": {
      "produit_majoritaire": "CO",
      "taux_production_umol_g_h": 256.35,
      "type_taux": "moyen",
      "selectivite_pct": null,
      "AQE_pct": null,
      "TON": null,
      "H2_concurrent_umol_g_h": null
    },
    "stabilite_photocatalytique": {
      "nombre_cycles": null,
      "duree_totale_h": null,
      "retention_pct": null,
      "caracterisation_post": null
    },
    "qualite": {
      "features_manquantes": [
        "BET",
        "band_gap",
        "PLD"
      ],
      "notes": "Meilleure performance, taux base TiO2"
    }
  },
  {
    "refcode": "He2017_33.3HKUST-1-TiO2",
    "doi": "10.1021/acsami.6b16817",
    "mof": {
      "nom": "33.3HKUST-1/TiO2",
      "famille": "HKUST",
      "metal": "Cu",
      "etat_oxydation": 2,
      "ligand": "BTC",
      "groupe_fonctionnel": "none",
      "sites_metalliques_ouverts": true,
      "type_structure": "composite"
    },
    "cocatalyseur": {
      "type": "none",
      "charge_pct": null
    },
    "conditions_reaction": {
      "source_lumiere": "xenon_300W",
      "longueur_onde_nm": null,
      "intensite_mW_cm2": null,
      "agent_sacrificiel": "none",
      "solvant": "H2O_vapeur",
      "concentration_catalyseur_g_L": null,
      "pression_CO2_bar": 1.0,
      "temperature_C": 25,
      "duree_irradiation_h": 3,
      "atmosphere": "CO2_H2O"
    },
    "proprietes_structurales": {
      "BET_m2_g": null,
      "volume_pores_cm3_g": null,
      "PLD_angstrom": null,
      "void_fraction": null
    },
    "proprietes_electroniques": {
      "band_gap_eV": null,
      "HOMO_eV_vs_NHE": null,
      "LUMO_eV_vs_NHE": null,
      "absorption_visible": true
    },
    "performance": {
      "produit_majoritaire": "CO",
      "taux_production_umol_g_h": null,
      "type_taux": "moyen",
      "selectivite_pct": null,
      "AQE_pct": null,
      "TON": null,
      "H2_concurrent_umol_g_h": null
    },
    "stabilite_photocatalytique": {
      "nombre_cycles": null,
      "duree_totale_h": null,
      "retention_pct": null,
      "caracterisation_post": null
    },
    "qualite": {
      "features_manquantes": [
        "taux_production",
        "BET",
        "band_gap"
      ],
      "notes": "Composite avec forte charge HKUST-1"
    }
  },
  {
    "refcode": "Fang2020_PCN-601",
    "doi": "10.1021/jacs.0c05530",
    "mof": {
      "nom": "PCN-601",
      "famille": "PCN",
      "metal": "Ni",
      "etat_oxydation": 2,
      "ligand": "porphyrine pyrazolyle",
      "groupe_fonctionnel": "none",
      "sites_metalliques_ouverts": null,
      "type_structure": "pristine"
    },
    "cocatalyseur": {
      "type": "none",
      "charge_pct": null
    },
    "conditions_reaction": {
      "source_lumiere": "visible",
      "longueur_onde_nm": null,
      "intensite_mW_cm2": null,
      "agent_sacrificiel": "none",
      "solvant": "H2O_vapeur",
      "concentration_catalyseur_g_L": null,
      "pression_CO2_bar": 1.0,
      "temperature_C": 25,
      "duree_irradiation_h": 10,
      "atmosphere": "CO2_H2O"
    },
    "proprietes_structurales": {
      "BET_m2_g": 918.7,
      "volume_pores_cm3_g": null,
      "PLD_angstrom": null,
      "void_fraction": null
    },
    "proprietes_electroniques": {
      "band_gap_eV": 1.94,
      "HOMO_eV_vs_NHE": 1.42,
      "LUMO_eV_vs_NHE": -0.52,
      "absorption_visible": true
    },
    "performance": {
      "produit_majoritaire": "CH4",
      "taux_production_umol_g_h": 10.1,
      "type_taux": "moyen",
      "selectivite_pct": null,
      "AQE_pct": 2.18,
      "TON": null,
      "H2_concurrent_umol_g_h": null
    },
    "stabilite_photocatalytique": {
      "nombre_cycles": 5,
      "duree_totale_h": 50,
      "retention_pct": null,
      "caracterisation_post": null
    },
    "qualite": {
      "features_manquantes": [
        "volume_pores",
        "PLD"
      ],
      "notes": "Coordination sphere pyrazolyl-NiOx"
    }
  },
  {
    "refcode": "Fang2020_PCN-222",
    "doi": "10.1021/jacs.0c05530",
    "mof": {
      "nom": "PCN-222",
      "famille": "PCN",
      "metal": "Zr",
      "etat_oxydation": 4,
      "ligand": "TCPP",
      "groupe_fonctionnel": "none",
      "sites_metalliques_ouverts": null,
      "type_structure": "pristine"
    },
    "cocatalyseur": {
      "type": "none",
      "charge_pct": null
    },
    "conditions_reaction": {
      "source_lumiere": "visible",
      "longueur_onde_nm": null,
      "intensite_mW_cm2": null,
      "agent_sacrificiel": "none",
      "solvant": "H2O_vapeur",
      "concentration_catalyseur_g_L": null,
      "pression_CO2_bar": 1.0,
      "temperature_C": 25,
      "duree_irradiation_h": 10,
      "atmosphere": "CO2_H2O"
    },
    "proprietes_structurales": {
      "BET_m2_g": null,
      "volume_pores_cm3_g": null,
      "PLD_angstrom": null,
      "void_fraction": null
    },
    "proprietes_electroniques": {
      "band_gap_eV": null,
      "HOMO_eV_vs_NHE": null,
      "LUMO_eV_vs_NHE": null,
      "absorption_visible": true
    },
    "performance": {
      "produit_majoritaire": "CH4",
      "taux_production_umol_g_h": 3.4,
      "type_taux": "moyen",
      "selectivite_pct": null,
      "AQE_pct": null,
      "TON": null,
      "H2_concurrent_umol_g_h": null
    },
    "stabilite_photocatalytique": {
      "nombre_cycles": null,
      "duree_totale_h": null,
      "retention_pct": null,
      "caracterisation_post": null
    },
    "qualite": {
      "features_manquantes": [
        "band_gap",
        "BET",
        "PLD"
      ],
      "notes": "Carboxylate porphyrinic MOF, comparaison"
    }
  },
  {
    "refcode": "Fang2020_Ni3TCPP",
    "doi": "10.1021/jacs.0c05530",
    "mof": {
      "nom": "Ni3TCPP",
      "famille": "autre",
      "metal": "Ni",
      "etat_oxydation": 2,
      "ligand": "TCPP",
      "groupe_fonctionnel": "none",
      "sites_metalliques_ouverts": null,
      "type_structure": "pristine"
    },
    "cocatalyseur": {
      "type": "none",
      "charge_pct": null
    },
    "conditions_reaction": {
      "source_lumiere": "visible",
      "longueur_onde_nm": null,
      "intensite_mW_cm2": null,
      "agent_sacrificiel": "none",
      "solvant": "H2O_vapeur",
      "concentration_catalyseur_g_L": null,
      "pression_CO2_bar": 1.0,
      "temperature_C": 25,
      "duree_irradiation_h": 10,
      "atmosphere": "CO2_H2O"
    },
    "proprietes_structurales": {
      "BET_m2_g": null,
      "volume_pores_cm3_g": null,
      "PLD_angstrom": null,
      "void_fraction": null
    },
    "proprietes_electroniques": {
      "band_gap_eV": null,
      "HOMO_eV_vs_NHE": null,
      "LUMO_eV_vs_NHE": null,
      "absorption_visible": true
    },
    "performance": {
      "produit_majoritaire": "CH4",
      "taux_production_umol_g_h": 0.6,
      "type_taux": "moyen",
      "selectivite_pct": null,
      "AQE_pct": null,
      "TON": null,
      "H2_concurrent_umol_g_h": null
    },
    "stabilite_photocatalytique": {
      "nombre_cycles": null,
      "duree_totale_h": null,
      "retention_pct": null,
      "caracterisation_post": null
    },
    "qualite": {
      "features_manquantes": [
        "band_gap",
        "BET",
        "PLD"
      ],
      "notes": "Carboxylate Ni-MOF, faible stabilite"
    }
  },
  {
    "refcode": "Wang2024_ACS_Appl_Mater_Interfaces",
    "doi": "10.1021/acsami.4c06191",
    "mof": {
      "nom": "UiO-67-o-(CH3)2",
      "famille": "UiO",
      "metal": "Zr",
      "etat_oxydation": 4,
      "ligand": "BPDC",
      "groupe_fonctionnel": "-CH3",
      "sites_metalliques_ouverts": null,
      "type_structure": "pristine"
    },
    "cocatalyseur": {
      "type": "none",
      "charge_pct": null
    },
    "conditions_reaction": {
      "source_lumiere": "xenon_300W",
      "longueur_onde_nm": null,
      "intensite_mW_cm2": null,
      "agent_sacrificiel": "none",
      "solvant": "H2O",
      "concentration_catalyseur_g_L": 0.6,
      "pression_CO2_bar": 0.8,
      "temperature_C": 5,
      "duree_irradiation_h": 5,
      "atmosphere": "CO2_pur"
    },
    "proprietes_structurales": {
      "BET_m2_g": 1740,
      "volume_pores_cm3_g": null,
      "PLD_angstrom": null,
      "void_fraction": null
    },
    "proprietes_electroniques": {
      "band_gap_eV": 3.75,
      "HOMO_eV_vs_NHE": 2.96,
      "LUMO_eV_vs_NHE": -0.79,
      "absorption_visible": false
    },
    "performance": {
      "produit_majoritaire": "CO",
      "taux_production_umol_g_h": 178.0,
      "type_taux": "moyen",
      "selectivite_pct": null,
      "AQE_pct": 0.021,
      "TON": null,
      "H2_concurrent_umol_g_h": 0
    },
    "stabilite_photocatalytique": {
      "nombre_cycles": 6,
      "duree_totale_h": 30,
      "retention_pct": 82.2,
      "caracterisation_post": "PXRD_intact"
    },
    "qualite": {
      "features_manquantes": [
        "volume_pores",
        "PLD",
        "void_fraction",
        "intensite_lumiere",
        "selectivite",
        "TON"
      ],
      "notes": "Utilisation de H2O sans sacrificiel. CO seul produit. AQE mesuree a 365 nm."
    }
  },
  {
    "refcode": "Wang2024_ACS_Appl_Mater_Interfaces",
    "doi": "10.1021/acsami.4c06191",
    "mof": {
      "nom": "UiO-67-o-CF3-CH3",
      "famille": "UiO",
      "metal": "Zr",
      "etat_oxydation": 4,
      "ligand": "BPDC",
      "groupe_fonctionnel": "-CF3/-CH3",
      "sites_metalliques_ouverts": null,
      "type_structure": "pristine"
    },
    "cocatalyseur": {
      "type": "none",
      "charge_pct": null
    },
    "conditions_reaction": {
      "source_lumiere": "xenon_300W",
      "longueur_onde_nm": null,
      "intensite_mW_cm2": null,
      "agent_sacrificiel": "none",
      "solvant": "H2O",
      "concentration_catalyseur_g_L": 0.6,
      "pression_CO2_bar": 0.8,
      "temperature_C": 5,
      "duree_irradiation_h": 5,
      "atmosphere": "CO2_pur"
    },
    "proprietes_structurales": {
      "BET_m2_g": 1550,
      "volume_pores_cm3_g": null,
      "PLD_angstrom": null,
      "void_fraction": null
    },
    "proprietes_electroniques": {
      "band_gap_eV": 3.78,
      "HOMO_eV_vs_NHE": 3.07,
      "LUMO_eV_vs_NHE": -0.71,
      "absorption_visible": false
    },
    "performance": {
      "produit_majoritaire": "CO",
      "taux_production_umol_g_h": 116.3,
      "type_taux": "moyen",
      "selectivite_pct": null,
      "AQE_pct": null,
      "TON": null,
      "H2_concurrent_umol_g_h": 0
    },
    "stabilite_photocatalytique": {
      "nombre_cycles": null,
      "duree_totale_h": null,
      "retention_pct": null,
      "caracterisation_post": "PXRD_intact"
    },
    "qualite": {
      "features_manquantes": [
        "volume_pores",
        "PLD",
        "void_fraction",
        "intensite_lumiere",
        "selectivite",
        "AQE",
        "TON",
        "donnees_stabilite"
      ],
      "notes": "Utilisation de H2O sans sacrificiel. CO seul produit."
    }
  },
  {
    "refcode": "Wang2024_ACS_Appl_Mater_Interfaces",
    "doi": "10.1021/acsami.4c06191",
    "mof": {
      "nom": "UiO-67-o-(CF3)2",
      "famille": "UiO",
      "metal": "Zr",
      "etat_oxydation": 4,
      "ligand": "BPDC",
      "groupe_fonctionnel": "-CF3",
      "sites_metalliques_ouverts": null,
      "type_structure": "pristine"
    },
    "cocatalyseur": {
      "type": "none",
      "charge_pct": null
    },
    "conditions_reaction": {
      "source_lumiere": "xenon_300W",
      "longueur_onde_nm": null,
      "intensite_mW_cm2": null,
      "agent_sacrificiel": "none",
      "solvant": "H2O",
      "concentration_catalyseur_g_L": 0.6,
      "pression_CO2_bar": 0.8,
      "temperature_C": 5,
      "duree_irradiation_h": 5,
      "atmosphere": "CO2_pur"
    },
    "proprietes_structurales": {
      "BET_m2_g": 1088,
      "volume_pores_cm3_g": null,
      "PLD_angstrom": null,
      "void_fraction": null
    },
    "proprietes_electroniques": {
      "band_gap_eV": 3.61,
      "HOMO_eV_vs_NHE": 2.96,
      "LUMO_eV_vs_NHE": -0.65,
      "absorption_visible": false
    },
    "performance": {
      "produit_majoritaire": "CO",
      "taux_production_umol_g_h": 101.7,
      "type_taux": "moyen",
      "selectivite_pct": null,
      "AQE_pct": null,
      "TON": null,
      "H2_concurrent_umol_g_h": 0
    },
    "stabilite_photocatalytique": {
      "nombre_cycles": null,
      "duree_totale_h": null,
      "retention_pct": null,
      "caracterisation_post": "PXRD_intact"
    },
    "qualite": {
      "features_manquantes": [
        "volume_pores",
        "PLD",
        "void_fraction",
        "intensite_lumiere",
        "selectivite",
        "AQE",
        "TON",
        "donnees_stabilite"
      ],
      "notes": "Utilisation de H2O sans sacrificiel. CO seul produit."
    }
  },
  {
    "refcode": "Cheng2021_ACS_Catal",
    "doi": "10.1021/acscatal.0c04426",
    "mof": {
      "nom": "NM001",
      "famille": "MIL",
      "metal": "Ti",
      "etat_oxydation": 4,
      "ligand": "2-aminoBDC",
      "groupe_fonctionnel": "-NH2",
      "sites_metalliques_ouverts": null,
      "type_structure": "pristine"
    },
    "cocatalyseur": {
      "type": "none",
      "charge_pct": null
    },
    "conditions_reaction": {
      "source_lumiere": "visible",
      "longueur_onde_nm": null,
      "intensite_mW_cm2": null,
      "agent_sacrificiel": "TEOA",
      "solvant": "MeCN/H2O",
      "concentration_catalyseur_g_L": null,
      "pression_CO2_bar": 1.0,
      "temperature_C": null,
      "duree_irradiation_h": 5,
      "atmosphere": "CO2_pur"
    },
    "proprietes_structurales": {
      "BET_m2_g": null,
      "volume_pores_cm3_g": null,
      "PLD_angstrom": null,
      "void_fraction": null
    },
    "proprietes_electroniques": {
      "band_gap_eV": 2.75,
      "HOMO_eV_vs_NHE": null,
      "LUMO_eV_vs_NHE": -0.63,
      "absorption_visible": true
    },
    "performance": {
      "produit_majoritaire": "CO",
      "taux_production_umol_g_h": 0.92,
      "type_taux": "moyen",
      "selectivite_pct": null,
      "AQE_pct": null,
      "TON": null,
      "H2_concurrent_umol_g_h": null
    },
    "stabilite_photocatalytique": {
      "nombre_cycles": null,
      "duree_totale_h": null,
      "retention_pct": null,
      "caracterisation_post": null
    },
    "qualite": {
      "features_manquantes": [
        "BET",
        "volume_pores",
        "PLD",
        "void_fraction",
        "intensite_lumiere",
        "selectivite",
        "AQE",
        "TON",
        "H2_concurrent",
        "donnees_stabilite"
      ],
      "notes": "Performance approximee a partir du yield CO total (4.6 umol/g sur 5h). Facet {001} dominant."
    }
  },
  {
    "refcode": "Cheng2021_ACS_Catal",
    "doi": "10.1021/acscatal.0c04426",
    "mof": {
      "nom": "NMA",
      "famille": "MIL",
      "metal": "Ti",
      "etat_oxydation": 4,
      "ligand": "2-aminoBDC",
      "groupe_fonctionnel": "-NH2",
      "sites_metalliques_ouverts": null,
      "type_structure": "pristine"
    },
    "cocatalyseur": {
      "type": "none",
      "charge_pct": null
    },
    "conditions_reaction": {
      "source_lumiere": "visible",
      "longueur_onde_nm": null,
      "intensite_mW_cm2": null,
      "agent_sacrificiel": "TEOA",
      "solvant": "MeCN/H2O",
      "concentration_catalyseur_g_L": null,
      "pression_CO2_bar": 1.0,
      "temperature_C": null,
      "duree_irradiation_h": 5,
      "atmosphere": "CO2_pur"
    },
    "proprietes_structurales": {
      "BET_m2_g": null,
      "volume_pores_cm3_g": null,
      "PLD_angstrom": null,
      "void_fraction": null
    },
    "proprietes_electroniques": {
      "band_gap_eV": 2.69,
      "HOMO_eV_vs_NHE": null,
      "LUMO_eV_vs_NHE": -0.68,
      "absorption_visible": true
    },
    "performance": {
      "produit_majoritaire": "CO",
      "taux_production_umol_g_h": 2.44,
      "type_taux": "moyen",
      "selectivite_pct": null,
      "AQE_pct": null,
      "TON": null,
      "H2_concurrent_umol_g_h": null
    },
    "stabilite_photocatalytique": {
      "nombre_cycles": null,
      "duree_totale_h": null,
      "retention_pct": null,
      "caracterisation_post": null
    },
    "qualite": {
      "features_manquantes": [
        "BET",
        "volume_pores",
        "PLD",
        "void_fraction",
        "intensite_lumiere",
        "selectivite",
        "AQE",
        "TON",
        "H2_concurrent",
        "donnees_stabilite"
      ],
      "notes": "Performance approximee a partir du yield CO total (12.2 umol/g sur 5h). Facets {001} et {111} mixtes."
    }
  },
  {
    "refcode": "Cheng2021_ACS_Catal",
    "doi": "10.1021/acscatal.0c04426",
    "mof": {
      "nom": "NMB",
      "famille": "MIL",
      "metal": "Ti",
      "etat_oxydation": 4,
      "ligand": "2-aminoBDC",
      "groupe_fonctionnel": "-NH2",
      "sites_metalliques_ouverts": null,
      "type_structure": "pristine"
    },
    "cocatalyseur": {
      "type": "none",
      "charge_pct": null
    },
    "conditions_reaction": {
      "source_lumiere": "visible",
      "longueur_onde_nm": null,
      "intensite_mW_cm2": null,
      "agent_sacrificiel": "TEOA",
      "solvant": "MeCN/H2O",
      "concentration_catalyseur_g_L": null,
      "pression_CO2_bar": 1.0,
      "temperature_C": null,
      "duree_irradiation_h": 5,
      "atmosphere": "CO2_pur"
    },
    "proprietes_structurales": {
      "BET_m2_g": null,
      "volume_pores_cm3_g": null,
      "PLD_angstrom": null,
      "void_fraction": null
    },
    "proprietes_electroniques": {
      "band_gap_eV": 2.65,
      "HOMO_eV_vs_NHE": null,
      "LUMO_eV_vs_NHE": -0.72,
      "absorption_visible": true
    },
    "performance": {
      "produit_majoritaire": "CO",
      "taux_production_umol_g_h": 3.32,
      "type_taux": "moyen",
      "selectivite_pct": null,
      "AQE_pct": null,
      "TON": null,
      "H2_concurrent_umol_g_h": null
    },
    "stabilite_photocatalytique": {
      "nombre_cycles": null,
      "duree_totale_h": null,
      "retention_pct": null,
      "caracterisation_post": null
    },
    "qualite": {
      "features_manquantes": [
        "BET",
        "volume_pores",
        "PLD",
        "void_fraction",
        "intensite_lumiere",
        "selectivite",
        "AQE",
        "TON",
        "H2_concurrent",
        "donnees_stabilite"
      ],
      "notes": "Performance approximee a partir du yield CO total (16.6 umol/g sur 5h). Facets {001} et {111} mixtes."
    }
  },
  {
    "refcode": "Cheng2021_ACS_Catal",
    "doi": "10.1021/acscatal.0c04426",
    "mof": {
      "nom": "NMC",
      "famille": "MIL",
      "metal": "Ti",
      "etat_oxydation": 4,
      "ligand": "2-aminoBDC",
      "groupe_fonctionnel": "-NH2",
      "sites_metalliques_ouverts": null,
      "type_structure": "pristine"
    },
    "cocatalyseur": {
      "type": "none",
      "charge_pct": null
    },
    "conditions_reaction": {
      "source_lumiere": "visible",
      "longueur_onde_nm": null,
      "intensite_mW_cm2": null,
      "agent_sacrificiel": "TEOA",
      "solvant": "MeCN/H2O",
      "concentration_catalyseur_g_L": null,
      "pression_CO2_bar": 1.0,
      "temperature_C": null,
      "duree_irradiation_h": 5,
      "atmosphere": "CO2_pur"
    },
    "proprietes_structurales": {
      "BET_m2_g": null,
      "volume_pores_cm3_g": null,
      "PLD_angstrom": null,
      "void_fraction": null
    },
    "proprietes_electroniques": {
      "band_gap_eV": 2.66,
      "HOMO_eV_vs_NHE": null,
      "LUMO_eV_vs_NHE": -0.75,
      "absorption_visible": true
    },
    "performance": {
      "produit_majoritaire": "CO",
      "taux_production_umol_g_h": 6.38,
      "type_taux": "moyen",
      "selectivite_pct": null,
      "AQE_pct": null,
      "TON": null,
      "H2_concurrent_umol_g_h": null
    },
    "stabilite_photocatalytique": {
      "nombre_cycles": null,
      "duree_totale_h": null,
      "retention_pct": null,
      "caracterisation_post": null
    },
    "qualite": {
      "features_manquantes": [
        "BET",
        "volume_pores",
        "PLD",
        "void_fraction",
        "intensite_lumiere",
        "selectivite",
        "AQE",
        "TON",
        "H2_concurrent",
        "donnees_stabilite"
      ],
      "notes": "Performance approximee a partir du yield CO total (31.9 umol/g sur 5h). Facets {001} et {111} mixtes."
    }
  },
  {
    "refcode": "Cheng2021_ACS_Catal",
    "doi": "10.1021/acscatal.0c04426",
    "mof": {
      "nom": "NM111",
      "famille": "MIL",
      "metal": "Ti",
      "etat_oxydation": 4,
      "ligand": "2-aminoBDC",
      "groupe_fonctionnel": "-NH2",
      "sites_metalliques_ouverts": null,
      "type_structure": "pristine"
    },
    "cocatalyseur": {
      "type": "none",
      "charge_pct": null
    },
    "conditions_reaction": {
      "source_lumiere": "visible",
      "longueur_onde_nm": null,
      "intensite_mW_cm2": null,
      "agent_sacrificiel": "TEOA",
      "solvant": "MeCN/H2O",
      "concentration_catalyseur_g_L": null,
      "pression_CO2_bar": 1.0,
      "temperature_C": null,
      "duree_irradiation_h": 5,
      "atmosphere": "CO2_pur"
    },
    "proprietes_structurales": {
      "BET_m2_g": 1312.2,
      "volume_pores_cm3_g": null,
      "PLD_angstrom": null,
      "void_fraction": null
    },
    "proprietes_electroniques": {
      "band_gap_eV": 2.61,
      "HOMO_eV_vs_NHE": null,
      "LUMO_eV_vs_NHE": -0.78,
      "absorption_visible": true
    },
    "performance": {
      "produit_majoritaire": "CO",
      "taux_production_umol_g_h": 8.25,
      "type_taux": "moyen",
      "selectivite_pct": null,
      "AQE_pct": 0.14,
      "TON": null,
      "H2_concurrent_umol_g_h": null
    },
    "stabilite_photocatalytique": {
      "nombre_cycles": 5,
      "duree_totale_h": null,
      "retention_pct": 85.0,
      "caracterisation_post": "PXRD_intact"
    },
    "qualite": {
      "features_manquantes": [
        "volume_pores",
        "PLD",
        "void_fraction",
        "intensite_lumiere",
        "selectivite",
        "TON",
        "H2_concurrent"
      ],
      "notes": "Performance pour CO. CH4 produit aussi a 1.01 umol/g/h. AQE pour CH4 = 0.07%. Facet {111} dominant."
    }
  },
  {
    "refcode": "Li2025_Adv_Funct_Mater",
    "doi": "10.1002/adfm.202416975",
    "mof": {
      "nom": "ZZ/Ag-Pt",
      "famille": "ZIF",
      "metal": "Zn",
      "etat_oxydation": 2,
      "ligand": "2-methylimidazole",
      "groupe_fonctionnel": "none",
      "sites_metalliques_ouverts": null,
      "type_structure": "composite"
    },
    "cocatalyseur": {
      "type": "Ag-Pt_alloy",
      "charge_pct": null
    },
    "conditions_reaction": {
      "source_lumiere": "xenon_300W",
      "longueur_onde_nm": null,
      "intensite_mW_cm2": null,
      "agent_sacrificiel": "none",
      "solvant": "H2O",
      "concentration_catalyseur_g_L": null,
      "pression_CO2_bar": 1.0,
      "temperature_C": null,
      "duree_irradiation_h": null,
      "atmosphere": "CO2_H2O"
    },
    "proprietes_structurales": {
      "BET_m2_g": 43,
      "volume_pores_cm3_g": null,
      "PLD_angstrom": null,
      "void_fraction": null
    },
    "proprietes_electroniques": {
      "band_gap_eV": null,
      "HOMO_eV_vs_NHE": null,
      "LUMO_eV_vs_NHE": null,
      "absorption_visible": true
    },
    "performance": {
      "produit_majoritaire": "CH4",
      "taux_production_umol_g_h": 16.23,
      "type_taux": "moyen",
      "selectivite_pct": 98.9,
      "AQE_pct": null,
      "TON": null,
      "H2_concurrent_umol_g_h": null
    },
    "stabilite_photocatalytique": {
      "nombre_cycles": 5,
      "duree_totale_h": 25,
      "retention_pct": null,
      "caracterisation_post": "PXRD_intact"
    },
    "qualite": {
      "features_manquantes": [
        "volume_pores",
        "PLD",
        "void_fraction",
        "band_gap",
        "HOMO",
        "LUMO",
        "intensite_lumiere",
        "AQE",
        "TON",
        "H2_concurrent"
      ],
      "notes": "Composite ZnO/ZIF-8 avec nanoparticules Ag-Pt. CH4 selectivite tres elevee sans sacrificiel."
    }
  },
  {
    "refcode": "Karmakar2023",
    "doi": "10.1038/s41467-023-40117-z",
    "mof": {
      "nom": "MOF-808-PBA-MV",
      "famille": "autre",
      "metal": "Zr",
      "etat_oxydation": 4,
      "ligand": "BTC/PBA",
      "groupe_fonctionnel": "none",
      "sites_metalliques_ouverts": true,
      "type_structure": "pristine"
    },
    "cocatalyseur": {
      "type": "Ru",
      "charge_pct": null
    },
    "conditions_reaction": {
      "source_lumiere": "xenon_300W",
      "longueur_onde_nm": 400,
      "intensite_mW_cm2": 100,
      "agent_sacrificiel": "TEA/BNAH",
      "solvant": "H2O",
      "concentration_catalyseur_g_L": 0.875,
      "pression_CO2_bar": 1.013,
      "temperature_C": 25,
      "duree_irradiation_h": 16,
      "atmosphere": "CO2_pur"
    },
    "proprietes_structurales": {
      "BET_m2_g": 357,
      "volume_pores_cm3_g": null,
      "PLD_angstrom": null,
      "void_fraction": null
    },
    "proprietes_electroniques": {
      "band_gap_eV": 1.93,
      "HOMO_eV_vs_NHE": 1.26,
      "LUMO_eV_vs_NHE": -0.67,
      "absorption_visible": true
    },
    "performance": {
      "produit_majoritaire": "CH4",
      "taux_production_umol_g_h": 456.25,
      "type_taux": "moyen",
      "selectivite_pct": 99.0,
      "AQE_pct": 1.4,
      "TON": 28,
      "H2_concurrent_umol_g_h": 23.06
    },
    "stabilite_photocatalytique": {
      "nombre_cycles": 6,
      "duree_totale_h": 66,
      "retention_pct": null,
      "caracterisation_post": "PXRD_intact"
    },
    "qualite": {
      "features_manquantes": [
        "volume_pores",
        "PLD",
        "void_fraction"
      ],
      "notes": "Taux CH4 = 456.25 µmol/g/h (7.3 mmol/g sur 16h). Photosensibilisateur [Ru(bpy)3]Cl2 externe. Donneur d'électrons: BNAH + TEA."
    }
  },
  {
    "refcode": "Karmakar2023",
    "doi": "10.1038/s41467-023-40117-z",
    "mof": {
      "nom": "MOF-808-PBA",
      "famille": "autre",
      "metal": "Zr",
      "etat_oxydation": 4,
      "ligand": "BTC/PBA",
      "groupe_fonctionnel": "none",
      "sites_metalliques_ouverts": true,
      "type_structure": "pristine"
    },
    "cocatalyseur": {
      "type": "none",
      "charge_pct": null
    },
    "conditions_reaction": {
      "source_lumiere": "xenon_300W",
      "longueur_onde_nm": 400,
      "intensite_mW_cm2": 100,
      "agent_sacrificiel": "TEA/BNAH",
      "solvant": "H2O",
      "concentration_catalyseur_g_L": 0.875,
      "pression_CO2_bar": 1.013,
      "temperature_C": 25,
      "duree_irradiation_h": null,
      "atmosphere": "CO2_pur"
    },
    "proprietes_structurales": {
      "BET_m2_g": 413,
      "volume_pores_cm3_g": null,
      "PLD_angstrom": null,
      "void_fraction": null
    },
    "proprietes_electroniques": {
      "band_gap_eV": 2.75,
      "HOMO_eV_vs_NHE": 2.35,
      "LUMO_eV_vs_NHE": -0.4,
      "absorption_visible": true
    },
    "performance": {
      "produit_majoritaire": null,
      "taux_production_umol_g_h": null,
      "type_taux": null,
      "selectivite_pct": null,
      "AQE_pct": null,
      "TON": null,
      "H2_concurrent_umol_g_h": null
    },
    "stabilite_photocatalytique": {
      "nombre_cycles": null,
      "duree_totale_h": null,
      "retention_pct": null,
      "caracterisation_post": null
    },
    "qualite": {
      "features_manquantes": [
        "taux_production",
        "selectivite",
        "AQE",
        "PLD"
      ],
      "notes": "Performance non détaillée dans l'article, seulement mentionnée comme intermédiaire de synthèse."
    }
  },
  {
    "refcode": "Li2021",
    "doi": "10.1038/s41929-021-00665-3",
    "mof": {
      "nom": "MOF-808-CuNi",
      "famille": "autre",
      "metal": "Zr",
      "etat_oxydation": 4,
      "ligand": "BTC/EDTA",
      "groupe_fonctionnel": "none",
      "sites_metalliques_ouverts": true,
      "type_structure": "pristine"
    },
    "cocatalyseur": {
      "type": "Ru",
      "charge_pct": null
    },
    "conditions_reaction": {
      "source_lumiere": "xenon_300W",
      "longueur_onde_nm": 420,
      "intensite_mW_cm2": null,
      "agent_sacrificiel": "TEOA",
      "solvant": "MeCN/H2O",
      "concentration_catalyseur_g_L": 0.5,
      "pression_CO2_bar": 1.013,
      "temperature_C": 25,
      "duree_irradiation_h": 10,
      "atmosphere": "CO2_pur"
    },
    "proprietes_structurales": {
      "BET_m2_g": null,
      "volume_pores_cm3_g": null,
      "PLD_angstrom": null,
      "void_fraction": null
    },
    "proprietes_electroniques": {
      "band_gap_eV": null,
      "HOMO_eV_vs_NHE": null,
      "LUMO_eV_vs_NHE": null,
      "absorption_visible": true
    },
    "performance": {
      "produit_majoritaire": "CH4",
      "taux_production_umol_g_h": 158.7,
      "type_taux": "moyen",
      "selectivite_pct": 97.5,
      "AQE_pct": 2.31,
      "TON": 5.92,
      "H2_concurrent_umol_g_h": 1.6
    },
    "stabilite_photocatalytique": {
      "nombre_cycles": 5,
      "duree_totale_h": 50,
      "retention_pct": null,
      "caracterisation_post": "PXRD_intact"
    },
    "qualite": {
      "features_manquantes": [
        "BET",
        "band_gap",
        "PLD"
      ],
      "notes": "Taux CH4 = 158.7 µmol/g/h. Sélectivité electron 99.4%. Photosensibilisateur [Ru(bpy)3]Cl2 externe. Cu et Ni chélatés par EDTA."
    }
  },
  {
    "refcode": "Li2021",
    "doi": "10.1038/s41929-021-00665-3",
    "mof": {
      "nom": "MOF-808-Cu",
      "famille": "autre",
      "metal": "Zr",
      "etat_oxydation": 4,
      "ligand": "BTC/EDTA",
      "groupe_fonctionnel": "none",
      "sites_metalliques_ouverts": true,
      "type_structure": "pristine"
    },
    "cocatalyseur": {
      "type": "Ru",
      "charge_pct": null
    },
    "conditions_reaction": {
      "source_lumiere": "xenon_300W",
      "longueur_onde_nm": 420,
      "intensite_mW_cm2": null,
      "agent_sacrificiel": "TEOA",
      "solvant": "MeCN/H2O",
      "concentration_catalyseur_g_L": 0.5,
      "pression_CO2_bar": 1.013,
      "temperature_C": 25,
      "duree_irradiation_h": 10,
      "atmosphere": "CO2_pur"
    },
    "proprietes_structurales": {
      "BET_m2_g": null,
      "volume_pores_cm3_g": null,
      "PLD_angstrom": null,
      "void_fraction": null
    },
    "proprietes_electroniques": {
      "band_gap_eV": null,
      "HOMO_eV_vs_NHE": null,
      "LUMO_eV_vs_NHE": null,
      "absorption_visible": true
    },
    "performance": {
      "produit_majoritaire": "CH4",
      "taux_production_umol_g_h": 62.1,
      "type_taux": "moyen",
      "selectivite_pct": 88.7,
      "AQE_pct": null,
      "TON": null,
      "H2_concurrent_umol_g_h": 1.6
    },
    "stabilite_photocatalytique": {
      "nombre_cycles": null,
      "duree_totale_h": null,
      "retention_pct": null,
      "caracterisation_post": null
    },
    "qualite": {
      "features_manquantes": [
        "BET",
        "band_gap",
        "PLD",
        "AQE"
      ],
      "notes": "Taux CH4 = 62.1 µmol/g/h. Photosensibilisateur externe."
    }
  },
  {
    "refcode": "Li2021",
    "doi": "10.1038/s41929-021-00665-3",
    "mof": {
      "nom": "MOF-808-Ni",
      "famille": "autre",
      "metal": "Zr",
      "etat_oxydation": 4,
      "ligand": "BTC/EDTA",
      "groupe_fonctionnel": "none",
      "sites_metalliques_ouverts": true,
      "type_structure": "pristine"
    },
    "cocatalyseur": {
      "type": "Ru",
      "charge_pct": null
    },
    "conditions_reaction": {
      "source_lumiere": "xenon_300W",
      "longueur_onde_nm": 420,
      "intensite_mW_cm2": null,
      "agent_sacrificiel": "TEOA",
      "solvant": "MeCN/H2O",
      "concentration_catalyseur_g_L": 0.5,
      "pression_CO2_bar": 1.013,
      "temperature_C": 25,
      "duree_irradiation_h": 10,
      "atmosphere": "CO2_pur"
    },
    "proprietes_structurales": {
      "BET_m2_g": null,
      "volume_pores_cm3_g": null,
      "PLD_angstrom": null,
      "void_fraction": null
    },
    "proprietes_electroniques": {
      "band_gap_eV": null,
      "HOMO_eV_vs_NHE": null,
      "LUMO_eV_vs_NHE": null,
      "absorption_visible": true
    },
    "performance": {
      "produit_majoritaire": "HCOOH",
      "taux_production_umol_g_h": 110.2,
      "type_taux": "moyen",
      "selectivite_pct": 18.8,
      "AQE_pct": null,
      "TON": null,
      "H2_concurrent_umol_g_h": 1.5
    },
    "stabilite_photocatalytique": {
      "nombre_cycles": null,
      "duree_totale_h": null,
      "retention_pct": null,
      "caracterisation_post": null
    },
    "qualite": {
      "features_manquantes": [
        "BET",
        "band_gap",
        "PLD",
        "AQE"
      ],
      "notes": "Taux HCOOH = 110.2 µmol/g/h. Photosensibilisateur externe."
    }
  },
  {
    "refcode": "Li2021",
    "doi": "10.1038/s41929-021-00665-3",
    "mof": {
      "nom": "MOF-808-EDTA",
      "famille": "autre",
      "metal": "Zr",
      "etat_oxydation": 4,
      "ligand": "BTC/EDTA",
      "groupe_fonctionnel": "none",
      "sites_metalliques_ouverts": true,
      "type_structure": "pristine"
    },
    "cocatalyseur": {
      "type": "Ru",
      "charge_pct": null
    },
    "conditions_reaction": {
      "source_lumiere": "xenon_300W",
      "longueur_onde_nm": 420,
      "intensite_mW_cm2": null,
      "agent_sacrificiel": "TEOA",
      "solvant": "MeCN/H2O",
      "concentration_catalyseur_g_L": 0.5,
      "pression_CO2_bar": 1.013,
      "temperature_C": 25,
      "duree_irradiation_h": 10,
      "atmosphere": "CO2_pur"
    },
    "proprietes_structurales": {
      "BET_m2_g": null,
      "volume_pores_cm3_g": null,
      "PLD_angstrom": null,
      "void_fraction": null
    },
    "proprietes_electroniques": {
      "band_gap_eV": null,
      "HOMO_eV_vs_NHE": null,
      "LUMO_eV_vs_NHE": null,
      "absorption_visible": true
    },
    "performance": {
      "produit_majoritaire": "HCOOH",
