Repository: ELKARKAFIDouaa/mof-co2-photoreduction-uq

## Overview

Experimental data on photocatalytic CO₂ reduction over metal–organic frameworks (MOFs) are scattered across the literature, heterogeneous, and not available in any public dataset. This repository contains everything needed to reproduce the study:

1. **An NLP pipeline** that extracts structured experimental records from article PDFs, with a validation layer (precision, recall, F1 against a manually annotated gold set).
2. **A curated dataset** of 316 entries × 40 variables extracted from 83 publications.
3. **A benchmark** of 8 regression and 5 classification models, evaluated on both accuracy (MAE, RMSE, R²; F1, AUC) and uncertainty calibration (ECE, log-likelihood, log-loss).

File: data/nlp output/dataset.json (part 10 of 14)
[
      "taux_production_umol_g_h": 167.1,
      "type_taux": "moyen",
      "selectivite_pct": 12.0,
      "AQE_pct": null,
      "TON": null,
      "H2_concurrent_umol_g_h": 1.6
    },
    "stabilite_photocatalytique": {
      "nombre_cycles": null,
      "duree_totale_h": null,
      "retention_pct": null,
      "caracterisation_post": null
    },
    "qualite": {
      "features_manquantes": [
        "BET",
        "band_gap",
        "PLD",
        "AQE"
      ],
      "notes": "Taux HCOOH = 167.1 µmol/g/h. Photosensibilisateur externe."
    }
  },
  {
    "refcode": "Sayama1993",
    "doi": "10.1021/j100105a001",
    "mof": {
      "nom": "ZrO2",
      "famille": "autre",
      "metal": "Zr",
      "etat_oxydation": 4,
      "ligand": "none",
      "groupe_fonctionnel": "none",
      "sites_metalliques_ouverts": true,
      "type_structure": "pristine"
    },
    "cocatalyseur": {
      "type": "none",
      "charge_pct": null
    },
    "conditions_reaction": {
      "source_lumiere": "Hg_400W",
      "longueur_onde_nm": null,
      "intensite_mW_cm2": null,
      "agent_sacrificiel": "none",
      "solvant": "H2O",
      "concentration_catalyseur_g_L": 2.86,
      "pression_CO2_bar": 1.013,
      "temperature_C": null,
      "duree_irradiation_h": null,
      "atmosphere": "CO2_saturé_solution"
    },
    "proprietes_structurales": {
      "BET_m2_g": null,
      "volume_pores_cm3_g": null,
      "PLD_angstrom": null,
      "void_fraction": null
    },
    "proprietes_electroniques": {
      "band_gap_eV": 5.0,
      "HOMO_eV_vs_NHE": 4.0,
      "LUMO_eV_vs_NHE": -1.0,
      "absorption_visible": false
    },
    "performance": {
      "produit_majoritaire": "H2",
      "taux_production_umol_g_h": 2.86,
      "type_taux": "moyen",
      "selectivite_pct": null,
      "AQE_pct": null,
      "TON": null,
      "H2_concurrent_umol_g_h": null
    },
    "stabilite_photocatalytique": {
      "nombre_cycles": null,
      "duree_totale_h": null,
      "retention_pct": null,
      "caracterisation_post": null
    },
    "qualite": {
      "features_manquantes": [
        "BET",
        "PLD",
        "AQE",
        "selectivite"
      ],
      "notes": "Ce n'est PAS un MOF mais un oxyde métallique ZrO2. Inclu car dans les fichiers. Taux H2: 10 µmol/h pour 1g = 10 µmol/g/h? Les données: 285 µmol/70h = 4.07 µmol/h pour 1g? Table I: 285 µmol/h pour 1g? Clarifier: Table I donne 285 µmol/h pour ZrO2 + NaHCO3. Sans additif: 72 µmol/h pour 1g."
    }
  },
  {
    "refcode": "Sayama1993",
    "doi": "10.1021/j100105a001",
    "mof": {
      "nom": "Cu(1wt%)-ZrO2",
      "famille": "autre",
      "metal": "Zr",
      "etat_oxydation": 4,
      "ligand": "none",
      "groupe_fonctionnel": "none",
      "sites_metalliques_ouverts": true,
      "type_structure": "pristine"
    },
    "cocatalyseur": {
      "type": "Cu",
      "charge_pct": 1.0
    },
    "conditions_reaction": {
      "source_lumiere": "Hg_400W",
      "longueur_onde_nm": null,
      "intensite_mW_cm2": null,
      "agent_sacrificiel": "none",
      "solvant": "H2O",
      "concentration_catalyseur_g_L": 2.86,
      "pression_CO2_bar": 1.013,
      "temperature_C": null,
      "duree_irradiation_h": null,
      "atmosphere": "CO2_saturé_solution"
    },
    "proprietes_structurales": {
      "BET_m2_g": null,
      "volume_pores_cm3_g": null,
      "PLD_angstrom": null,
      "void_fraction": null
    },
    "proprietes_electroniques": {
      "band_gap_eV": 5.0,
      "HOMO_eV_vs_NHE": 4.0,
      "LUMO_eV_vs_NHE": -1.0,
      "absorption_visible": false
    },
    "performance": {
      "produit_majoritaire": "H2",
      "taux_production_umol_g_h": 19.5,
      "type_taux": "moyen",
      "selectivite_pct": null,
      "AQE_pct": null,
      "TON": null,
      "H2_concurrent_umol_g_h": null
    },
    "stabilite_photocatalytique": {
      "nombre_cycles": null,
      "duree_totale_h": 150,
      "retention_pct": null,
      "caracterisation_post": null
    },
    "qualite": {
      "features_manquantes": [
        "BET",
        "PLD",
        "AQE",
        "selectivite"
      ],
      "notes": "Ce n'est PAS un MOF mais un oxyde métallique Cu/ZrO2. Taux: H2 19.5, O2 10.8, CO 2.5 µmol/h pour 1g."
    }
  },
  {
    "refcode": "Chen2025_JACS",
    "doi": "10.1021/jacs.5c04364",
    "mof": {
      "nom": "ACN (AuCu-NU-1000)",
      "famille": "NU",
      "metal": "Zr",
      "etat_oxydation": 4,
      "ligand": "pyrene-based",
      "groupe_fonctionnel": "none",
      "sites_metalliques_ouverts": null,
      "type_structure": "composite"
    },
    "cocatalyseur": {
      "type": "Au/Cu",
      "charge_pct": 0.47
    },
    "conditions_reaction": {
      "source_lumiere": "solaire_simulé",
      "longueur_onde_nm": null,
      "intensite_mW_cm2": 660,
      "agent_sacrificiel": "BIH",
      "solvant": "MeCN/H2O",
      "concentration_catalyseur_g_L": 1.0,
      "pression_CO2_bar": 1.0,
      "temperature_C": null,
      "duree_irradiation_h": null,
      "atmosphere": "CO2_pur"
    },
    "proprietes_structurales": {
      "BET_m2_g": 2340.1,
      "volume_pores_cm3_g": null,
      "PLD_angstrom": null,
      "void_fraction": null
    },
    "proprietes_electroniques": {
      "band_gap_eV": null,
      "HOMO_eV_vs_NHE": null,
      "LUMO_eV_vs_NHE": -0.81,
      "absorption_visible": true
    },
    "performance": {
      "produit_majoritaire": "C2H6",
      "taux_production_umol_g_h": 69.9,
      "type_taux": "moyen",
      "selectivite_pct": 71.1,
      "AQE_pct": 0.906,
      "TON": 1710.0,
      "H2_concurrent_umol_g_h": null
    },
    "stabilite_photocatalytique": {
      "nombre_cycles": 3,
      "duree_totale_h": 9,
      "retention_pct": null,
      "caracterisation_post": "PXRD_intact"
    },
    "qualite": {
      "features_manquantes": [
        "volume_pores",
        "PLD",
        "band_gap",
        "HOMO",
        "intensite_lumiere_exacte",
        "longueur_onde"
      ],
      "notes": "Chargement Au 0.47 wt%, Cu 0.046 wt%. Production C2H4: 16.0, CH4: 8.5, CO: 69.1 umol/g/h."
    }
  },
  {
    "refcode": "Dong2023_Small",
    "doi": "10.1002/smll.202308005",
    "mof": {
      "nom": "Ni-74-Am",
      "famille": "MOF-74",
      "metal": "Ni",
      "etat_oxydation": 2,
      "ligand": "DHTA",
      "groupe_fonctionnel": "-OH",
      "sites_metalliques_ouverts": true,
      "type_structure": "pristine"
    },
    "cocatalyseur": {
      "type": "Ru(bpy)3Cl2",
      "charge_pct": null
    },
    "conditions_reaction": {
      "source_lumiere": "visible",
      "longueur_onde_nm": 400,
      "intensite_mW_cm2": null,
      "agent_sacrificiel": "TEOA",
      "solvant": "MeCN/H2O",
      "concentration_catalyseur_g_L": null,
      "pression_CO2_bar": 1.0,
      "temperature_C": null,
      "duree_irradiation_h": 4,
      "atmosphere": "CO2_pur"
    },
    "proprietes_structurales": {
      "BET_m2_g": null,
      "volume_pores_cm3_g": null,
      "PLD_angstrom": null,
      "void_fraction": null
    },
    "proprietes_electroniques": {
      "band_gap_eV": 2.74,
      "HOMO_eV_vs_NHE": 2.11,
      "LUMO_eV_vs_NHE": -0.63,
      "absorption_visible": true
    },
    "performance": {
      "produit_majoritaire": "CO",
      "taux_production_umol_g_h": 1380,
      "type_taux": "moyen",
      "selectivite_pct": 94,
      "AQE_pct": null,
      "TON": null,
      "H2_concurrent_umol_g_h": 80
    },
    "stabilite_photocatalytique": {
      "nombre_cycles": 4,
      "duree_totale_h": 16,
      "retention_pct": null,
      "caracterisation_post": "PXRD_intact"
    },
    "qualite": {
      "features_manquantes": [
        "BET",
        "volume_pores",
        "PLD",
        "intensite_lumiere",
        "AQE",
        "TON"
      ],
      "notes": "MOF amorphe avec defauts de ligands. Taux CO: 1380 umol/g/h, H2: 80 umol/g/h."
    }
  },
  {
    "refcode": "Dong2023_Small",
    "doi": "10.1002/smll.202308005",
    "mof": {
      "nom": "Ni-74-100",
      "famille": "MOF-74",
      "metal": "Ni",
      "etat_oxydation": 2,
      "ligand": "DHTA",
      "groupe_fonctionnel": "-OH",
      "sites_metalliques_ouverts": true,
      "type_structure": "pristine"
    },
    "cocatalyseur": {
      "type": "Ru(bpy)3Cl2",
      "charge_pct": null
    },
    "conditions_reaction": {
      "source_lumiere": "visible",
      "longueur_onde_nm": 400,
      "intensite_mW_cm2": null,
      "agent_sacrificiel": "TEOA",
      "solvant": "MeCN/H2O",
      "concentration_catalyseur_g_L": null,
      "pression_CO2_bar": 1.0,
      "temperature_C": null,
      "duree_irradiation_h": 4,
      "atmosphere": "CO2_pur"
    },
    "proprietes_structurales": {
      "BET_m2_g": null,
      "volume_pores_cm3_g": null,
      "PLD_angstrom": null,
      "void_fraction": null
    },
    "proprietes_electroniques": {
      "band_gap_eV": 2.66,
      "HOMO_eV_vs_NHE": null,
      "LUMO_eV_vs_NHE": null,
      "absorption_visible": true
    },
    "performance": {
      "produit_majoritaire": "CO",
      "taux_production_umol_g_h": 1132,
      "type_taux": "moyen",
      "selectivite_pct": 79,
      "AQE_pct": null,
      "TON": null,
      "H2_concurrent_umol_g_h": 299
    },
    "qualite": {
      "features_manquantes": [
        "BET",
        "volume_pores",
        "PLD",
        "band_gap_precis",
        "HOMO",
        "LUMO",
        "intensite_lumiere",
        "AQE",
        "TON"
      ],
      "notes": "Taux CO: 1132 umol/g/h, H2: 299 umol/g/h."
    }
  },
  {
    "refcode": "Dong2023_Small",
    "doi": "10.1002/smll.202308005",
    "mof": {
      "nom": "Ni-74-175",
      "famille": "MOF-74",
      "metal": "Ni",
      "etat_oxydation": 2,
      "ligand": "DHTA",
      "groupe_fonctionnel": "-OH",
      "sites_metalliques_ouverts": true,
      "type_structure": "pristine"
    },
    "cocatalyseur": {
      "type": "Ru(bpy)3Cl2",
      "charge_pct": null
    },
    "conditions_reaction": {
      "source_lumiere": "visible",
      "longueur_onde_nm": 400,
      "intensite_mW_cm2": null,
      "agent_sacrificiel": "TEOA",
      "solvant": "MeCN/H2O",
      "concentration_catalyseur_g_L": null,
      "pression_CO2_bar": 1.0,
      "temperature_C": null,
      "duree_irradiation_h": 4,
      "atmosphere": "CO2_pur"
    },
    "proprietes_structurales": {
      "BET_m2_g": null,
      "volume_pores_cm3_g": null,
      "PLD_angstrom": null,
      "void_fraction": null
    },
    "proprietes_electroniques": {
      "band_gap_eV": 2.16,
      "HOMO_eV_vs_NHE": null,
      "LUMO_eV_vs_NHE": null,
      "absorption_visible": true
    },
    "performance": {
      "produit_majoritaire": "mixte",
      "taux_production_umol_g_h": 395,
      "type_taux": "moyen",
      "selectivite_pct": 45,
      "AQE_pct": null,
      "TON": null,
      "H2_concurrent_umol_g_h": 483
    },
    "qualite": {
      "features_manquantes": [
        "BET",
        "volume_pores",
        "PLD",
        "band_gap_precis",
        "HOMO",
        "LUMO",
        "intensite_lumiere",
        "AQE",
        "TON"
      ],
      "notes": "Taux CO: 395 umol/g/h, H2: 483 umol/g/h."
    }
  },
  {
    "refcode": "Hu2022_ACS_Catal",
    "doi": "10.1021/acscatal.1c05984",
    "mof": {
      "nom": "Ni-BDC",
      "famille": "autre",
      "metal": "Ni",
      "etat_oxydation": 2,
      "ligand": "BDC",
      "groupe_fonctionnel": "none",
      "sites_metalliques_ouverts": null,
      "type_structure": "pristine"
    },
    "cocatalyseur": {
      "type": "none",
      "charge_pct": null
    },
    "conditions_reaction": {
      "source_lumiere": "xenon_300W",
      "longueur_onde_nm": null,
      "intensite_mW_cm2": 660,
      "agent_sacrificiel": "none",
      "solvant": "MeCN/H2O",
      "concentration_catalyseur_g_L": 1.0,
      "pression_CO2_bar": 1.0,
      "temperature_C": null,
      "duree_irradiation_h": null,
      "atmosphere": "CO2_pur"
    },
    "proprietes_structurales": {
      "BET_m2_g": 170,
      "volume_pores_cm3_g": null,
      "PLD_angstrom": null,
      "void_fraction": null
    },
    "proprietes_electroniques": {
      "band_gap_eV": null,
      "HOMO_eV_vs_NHE": null,
      "LUMO_eV_vs_NHE": null,
      "absorption_visible": true
    },
    "performance": {
      "produit_majoritaire": "CH3OH",
      "taux_production_umol_g_h": 0.0,
      "type_taux": "moyen",
      "selectivite_pct": null,
      "AQE_pct": null,
      "TON": null,
      "H2_concurrent_umol_g_h": null
    },
    "qualite": {
      "features_manquantes": [
        "volume_pores",
        "PLD",
        "band_gap",
        "HOMO",
        "LUMO",
        "selectivite",
        "AQE",
        "TON",
        "H2_concurrent"
      ],
      "notes": "Aucun produit liquide detecte. Epaisseur ~5 nm."
    }
  },
  {
    "refcode": "Hu2022_ACS_Catal",
    "doi": "10.1021/acscatal.1c05984",
    "mof": {
      "nom": "NiZr-BDC",
      "famille": "autre",
      "metal": "Ni/Zr",
      "etat_oxydation": 2,
      "ligand": "BDC",
      "groupe_fonctionnel": "none",
      "sites_metalliques_ouverts": null,
      "type_structure": "pristine"
    },
    "cocatalyseur": {
      "type": "none",
      "charge_pct": null
    },
    "conditions_reaction": {
      "source_lumiere": "xenon_300W",
      "longueur_onde_nm": null,
      "intensite_mW_cm2": 660,
      "agent_sacrificiel": "none",
      "solvant": "MeCN/H2O",
      "concentration_catalyseur_g_L": 1.0,
      "pression_CO2_bar": 1.0,
      "temperature_C": null,
      "duree_irradiation_h": null,
      "atmosphere": "CO2_pur"
    },
    "proprietes_structurales": {
      "BET_m2_g": 210,
      "volume_pores_cm3_g": null,
      "PLD_angstrom": null,
      "void_fraction": null
    },
    "proprietes_electroniques": {
      "band_gap_eV": null,
      "HOMO_eV_vs_NHE": null,
      "LUMO_eV_vs_NHE": null,
      "absorption_visible": true
    },
    "performance": {
      "produit_majoritaire": "CH3OH",
      "taux_production_umol_g_h": 4.31,
      "type_taux": "moyen",
      "selectivite_pct": null,
      "AQE_pct": null,
      "TON": 0.0014,
      "H2_concurrent_umol_g_h": null
    },
    "qualite": {
      "features_manquantes": [
        "volume_pores",
        "PLD",
        "band_gap",
        "HOMO",
        "LUMO",
        "selectivite",
        "AQE"
      ],
      "notes": "TOF = 0.0014 h-1. Epaisseur ~5 nm. Production C2H5OH non mesuree."
    }
  },
  {
    "refcode": "Hu2022_ACS_Catal",
    "doi": "10.1021/acscatal.1c05984",
    "mof": {
      "nom": "NiZrCu-BDC",
      "famille": "autre",
      "metal": "Ni/Zr/Cu",
      "etat_oxydation": 2,
      "ligand": "BDC",
      "groupe_fonctionnel": "none",
      "sites_metalliques_ouverts": null,
      "type_structure": "pristine"
    },
    "cocatalyseur": {
      "type": "none",
      "charge_pct": null
    },
    "conditions_reaction": {
      "source_lumiere": "xenon_300W",
      "longueur_onde_nm": 420,
      "intensite_mW_cm2": 660,
      "agent_sacrificiel": "none",
      "solvant": "MeCN/H2O",
      "concentration_catalyseur_g_L": 1.0,
      "pression_CO2_bar": 1.0,
      "temperature_C": null,
      "duree_irradiation_h": null,
      "atmosphere": "CO2_pur"
    },
    "proprietes_structurales": {
      "BET_m2_g": 260,
      "volume_pores_cm3_g": null,
      "PLD_angstrom": null,
      "void_fraction": null
    },
    "proprietes_electroniques": {
      "band_gap_eV": null,
      "HOMO_eV_vs_NHE": null,
      "LUMO_eV_vs_NHE": null,
      "absorption_visible": true
    },
    "performance": {
      "produit_majoritaire": "CH3OH",
      "taux_production_umol_g_h": 41.05,
      "type_taux": "moyen",
      "selectivite_pct": null,
      "AQE_pct": 1.23,
      "TON": 0.0477,
      "H2_concurrent_umol_g_h": null
    },
    "stabilite_photocatalytique": {
      "nombre_cycles": 5,
      "duree_totale_h": null,
      "retention_pct": null,
      "caracterisation_post": "PXRD_intact"
    },
    "qualite": {
      "features_manquantes": [
        "volume_pores",
        "PLD",
        "band_gap",
        "HOMO",
        "LUMO",
        "selectivite"
      ],
      "notes": "Production CH3OH: 41.05, C2H5OH: 36.62 umol/g/h. TOF = 0.0477 h-1. AQE a 420 nm. Epaisseur ~4 nm."
    }
  },
  {
    "refcode": "Zeng2022",
    "doi": "10.1021/jacs.1c10110",
    "mof": {
      "nom": "TNP-MOF",
      "famille": "autre",
      "metal": "Zr",
      "etat_oxydation": 4,
      "ligand": "TNP",
      "groupe_fonctionnel": "none",
      "sites_metalliques_ouverts": true,
      "type_structure": "pristine"
    },
    "cocatalyseur": {
      "type": "none",
      "charge_pct": null
    },
    "conditions_reaction": {
      "source_lumiere": "xenon_300W",
      "longueur_onde_nm": 730,
      "intensite_mW_cm2": 14.5,
      "agent_sacrificiel": "TEOA",
      "solvant": "MeCN",
      "concentration_catalyseur_g_L": 0.01,
      "pression_CO2_bar": 1.013,
      "temperature_C": null,
      "duree_irradiation_h": null,
      "atmosphere": "CO2_pur"
    },
    "proprietes_structurales": {
      "BET_m2_g": null,
      "volume_pores_cm3_g": null,
      "PLD_angstrom": null,
      "void_fraction": null
    },
    "proprietes_electroniques": {
      "band_gap_eV": 1.54,
      "HOMO_eV_vs_NHE": 0.75,
      "LUMO_eV_vs_NHE": -0.79,
      "absorption_visible": true
    },
    "performance": {
      "produit_majoritaire": "HCOOH",
      "taux_production_umol_g_h": 6630.0,
      "type_taux": "moyen",
      "selectivite_pct": 100.0,
      "AQE_pct": 2.03,
      "TON": null,
      "H2_concurrent_umol_g_h": null
    },
    "stabilite_photocatalytique": {
      "nombre_cycles": null,
      "duree_totale_h": 48,
      "retention_pct": null,
      "caracterisation_post": "PXRD_intact"
    },
    "qualite": {
      "features_manquantes": [
        "BET",
        "volume_pores",
        "PLD"
      ],
      "notes": "Taux HCOOH = 6630 µmol/g/h. AQE à 760 nm = 2.03%. Photocatalyse NIR (λ ≥ 730 nm)."
    }
  },
  {
    "refcode": "Zeng2022",
    "doi": "10.1021/jacs.1c10110",
    "mof": {
      "nom": "TBCP-MOF",
      "famille": "autre",
      "metal": "Zr",
      "etat_oxydation": 4,
      "ligand": "TBCP",
      "groupe_fonctionnel": "none",
      "sites_metalliques_ouverts": true,
      "type_structure": "pristine"
    },
    "cocatalyseur": {
      "type": "none",
      "charge_pct": null
    },
    "conditions_reaction": {
      "source_lumiere": "xenon_300W",
      "longueur_onde_nm": 730,
      "intensite_mW_cm2": 14.5,
      "agent_sacrificiel": "TEOA",
      "solvant": "MeCN",
      "concentration_catalyseur_g_L": 0.01,
      "pression_CO2_bar": 1.013,
      "temperature_C": null,
      "duree_irradiation_h": null,
      "atmosphere": "CO2_pur"
    },
    "proprietes_structurales": {
      "BET_m2_g": null,
      "volume_pores_cm3_g": null,
      "PLD_angstrom": null,
      "void_fraction": null
    },
    "proprietes_electroniques": {
      "band_gap_eV": null,
      "HOMO_eV_vs_NHE": null,
      "LUMO_eV_vs_NHE": null,
      "absorption_visible": false
    },
    "performance": {
      "produit_majoritaire": null,
      "taux_production_umol_g_h": 0.0,
      "type_taux": "moyen",
      "selectivite_pct": null,
      "AQE_pct": null,
      "TON": null,
      "H2_concurrent_umol_g_h": null
    },
    "stabilite_photocatalytique": {
      "nombre_cycles": null,
      "duree_totale_h": null,
      "retention_pct": null,
      "caracterisation_post": null
    },
    "qualite": {
      "features_manquantes": [
        "band_gap",
        "BET",
        "PLD",
        "AQE"
      ],
      "notes": "Pas de production de HCOOH sous NIR (pas d'absorption NIR)."
    }
  },
  {
    "refcode": "Asiri2025",
    "doi": "10.1016/j.molstruc.2024.141306",
    "mof": {
      "nom": "Zr/Cu2%-UiO-67",
      "famille": "UiO",
      "metal": "Zr/Cu",
      "etat_oxydation": 4,
      "ligand": "BPDC",
      "groupe_fonctionnel": "none",
      "sites_metalliques_ouverts": true,
      "type_structure": "pristine"
    },
    "cocatalyseur": {
      "type": "none",
      "charge_pct": null
    },
    "conditions_reaction": {
      "source_lumiere": "xenon_300W",
      "longueur_onde_nm": 420,
      "intensite_mW_cm2": null,
      "agent_sacrificiel": "TEOA",
      "solvant": "MeCN/H2O",
      "concentration_catalyseur_g_L": 0.6,
      "pression_CO2_bar": 1.013,
      "temperature_C": 25,
      "duree_irradiation_h": null,
      "atmosphere": "CO2_pur"
    },
    "proprietes_structurales": {
      "BET_m2_g": null,
      "volume_pores_cm3_g": null,
      "PLD_angstrom": null,
      "void_fraction": null
    },
    "proprietes_electroniques": {
      "band_gap_eV": 2.58,
      "HOMO_eV_vs_NHE": null,
      "LUMO_eV_vs_NHE": null,
      "absorption_visible": true
    },
    "performance": {
      "produit_majoritaire": "C2H4",
      "taux_production_umol_g_h": 69.1,
      "type_taux": "moyen",
      "selectivite_pct": 100.0,
      "AQE_pct": null,
      "TON": null,
      "H2_concurrent_umol_g_h": null
    },
    "stabilite_photocatalytique": {
      "nombre_cycles": 5,
      "duree_totale_h": null,
      "retention_pct": null,
      "caracterisation_post": "PXRD_intact"
    },
    "qualite": {
      "features_manquantes": [
        "BET",
        "volume_pores",
        "PLD",
        "AQE"
      ],
      "notes": "Production C2H4 = 69.1 µmol/g/h, sélectivité 100%. Pas de photosensibilisateur."
    }
  },
  {
    "refcode": "Asiri2025",
    "doi": "10.1016/j.molstruc.2024.141306",
    "mof": {
      "nom": "Zr/Cu1.75%-UiO-67",
      "famille": "UiO",
      "metal": "Zr/Cu",
      "etat_oxydation": 4,
      "ligand": "BPDC",
      "groupe_fonctionnel": "none",
      "sites_metalliques_ouverts": true,
      "type_structure": "pristine"
    },
    "cocatalyseur": {
      "type": "none",
      "charge_pct": null
    },
    "conditions_reaction": {
      "source_lumiere": "xenon_300W",
      "longueur_onde_nm": 420,
      "intensite_mW_cm2": null,
      "agent_sacrificiel": "TEOA",
      "solvant": "MeCN/H2O",
      "concentration_catalyseur_g_L": 0.6,
      "pression_CO2_bar": 1.013,
      "temperature_C": 25,
      "duree_irradiation_h": null,
      "atmosphere": "CO2_pur"
    },
    "proprietes_structurales": {
      "BET_m2_g": null,
      "volume_pores_cm3_g": null,
      "PLD_angstrom": null,
      "void_fraction": null
    },
    "proprietes_electroniques": {
      "band_gap_eV": 2.65,
      "HOMO_eV_vs_NHE": null,
      "LUMO_eV_vs_NHE": null,
      "absorption_visible": true
    },
    "performance": {
      "produit_majoritaire": "mixte",
      "taux_production_umol_g_h": null,
      "type_taux": null,
      "selectivite_pct": null,
      "AQE_pct": null,
      "TON": null,
      "H2_concurrent_umol_g_h": null
    },
    "stabilite_photocatalytique": {
      "nombre_cycles": null,
      "duree_totale_h": null,
      "retention_pct": null,
      "caracterisation_post": null
    },
    "qualite": {
      "features_manquantes": [
        "taux_production",
        "BET",
        "PLD",
        "AQE"
      ],
      "notes": "Mélange HCOOH + C2H4 (lecture graphique)."
    }
  },
  {
    "refcode": "Asiri2025",
    "doi": "10.1016/j.molstruc.2024.141306",
    "mof": {
      "nom": "Zr/Cu1.25%-UiO-67",
      "famille": "UiO",
      "metal": "Zr/Cu",
      "etat_oxydation": 4,
      "ligand": "BPDC",
      "groupe_fonctionnel": "none",
      "sites_metalliques_ouverts": true,
      "type_structure": "pristine"
    },
    "cocatalyseur": {
      "type": "none",
      "charge_pct": null
    },
    "conditions_reaction": {
      "source_lumiere": "xenon_300W",
      "longueur_onde_nm": 420,
      "intensite_mW_cm2": null,
      "agent_sacrificiel": "TEOA",
      "solvant": "MeCN/H2O",
      "concentration_catalyseur_g_L": 0.6,
      "pression_CO2_bar": 1.013,
      "temperature_C": 25,
      "duree_irradiation_h": null,
      "atmosphere": "CO2_pur"
    },
    "proprietes_structurales": {
      "BET_m2_g": null,
      "volume_pores_cm3_g": null,
      "PLD_angstrom": null,
      "void_fraction": null
    },
    "proprietes_electroniques": {
      "band_gap_eV": 2.72,
      "HOMO_eV_vs_NHE": null,
      "LUMO_eV_vs_NHE": null,
      "absorption_visible": true
    },
    "performance": {
      "produit_majoritaire": "mixte",
      "taux_production_umol_g_h": null,
      "type_taux": null,
      "selectivite_pct": null,
      "AQE_pct": null,
      "TON": null,
      "H2_concurrent_umol_g_h": null
    },
    "stabilite_photocatalytique": {
      "nombre_cycles": null,
      "duree_totale_h": null,
      "retention_pct": null,
      "caracterisation_post": null
    },
    "qualite": {
      "features_manquantes": [
        "taux_production",
        "BET",
        "PLD",
        "AQE"
      ],
      "notes": "Mélange HCOOH + C2H4."
    }
  },
  {
    "refcode": "Asiri2025",
    "doi": "10.1016/j.molstruc.2024.141306",
    "mof": {
      "nom": "d(50)UiO-67",
      "famille": "UiO",
      "metal": "Zr",
      "etat_oxydation": 4,
      "ligand": "BPDC",
      "groupe_fonctionnel": "none",
      "sites_metalliques_ouverts": true,
      "type_structure": "pristine"
    },
    "cocatalyseur": {
      "type": "Ru",
      "charge_pct": null
    },
    "conditions_reaction": {
      "source_lumiere": "xenon_300W",
      "longueur_onde_nm": 420,
      "intensite_mW_cm2": null,
      "agent_sacrificiel": "TEOA",
      "solvant": "MeCN/H2O",
      "concentration_catalyseur_g_L": 0.6,
      "pression_CO2_bar": 1.013,
      "temperature_C": 25,
      "duree_irradiation_h": null,
      "atmosphere": "CO2_pur"
    },
    "proprietes_structurales": {
      "BET_m2_g": null,
      "volume_pores_cm3_g": null,
      "PLD_angstrom": null,
      "void_fraction": null
    },
    "proprietes_electroniques": {
      "band_gap_eV": 2.96,
      "HOMO_eV_vs_NHE": null,
      "LUMO_eV_vs_NHE": null,
      "absorption_visible": false
    },
    "performance": {
      "produit_majoritaire": "HCOOH",
      "taux_production_umol_g_h": 14.7,
      "type_taux": "moyen",
      "selectivite_pct": null,
      "AQE_pct": null,
      "TON": null,
      "H2_concurrent_umol_g_h": null
    },
    "stabilite_photocatalytique": {
      "nombre_cycles": null,
      "duree_totale_h": null,
      "retention_pct": null,
      "caracterisation_post": null
    },
    "qualite": {
      "features_manquantes": [
        "BET",
        "volume_pores",
        "PLD",
        "AQE"
      ],
      "notes": "Production HCOOH = 14.7 µmol/g/h. Avec photosensibilisateur Ru(bpy)3."
    }
  },
  {
    "refcode": "Xiao2023",
    "doi": "10.1016/j.ijhydene.2023.01.101",
    "mof": {
      "nom": "Co3O4/Ti3+-TiO2 (ZIF-67 dérivé)",
      "famille": "ZIF",
      "metal": "Co/Ti",
      "etat_oxydation": 3,
      "ligand": "none",
      "groupe_fonctionnel": "none",
      "sites_metalliques_ouverts": true,
      "type_structure": "MOF-derived"
    },
    "cocatalyseur": {
      "type": "none",
      "charge_pct": null
    },
    "conditions_reaction": {
      "source_lumiere": "xenon_300W",
      "longueur_onde_nm": null,
      "intensite_mW_cm2": null,
      "agent_sacrificiel": "none",
      "solvant": "H2O",
      "concentration_catalyseur_g_L": null,
      "pression_CO2_bar": 1.013,
      "temperature_C": null,
      "duree_irradiation_h": null,
      "atmosphere": "CO2_H2O"
    },
    "proprietes_structurales": {
      "BET_m2_g": 38.57,
      "volume_pores_cm3_g": null,
      "PLD_angstrom": null,
      "void_fraction": null
    },
    "proprietes_electroniques": {
      "band_gap_eV": null,
      "HOMO_eV_vs_NHE": null,
      "LUMO_eV_vs_NHE": null,
      "absorption_visible": true
    },
    "performance": {
      "produit_majoritaire": "CH4",
      "taux_production_umol_g_h": 80.57,
      "type_taux": "moyen",
      "selectivite_pct": null,
      "AQE_pct": null,
      "TON": null,
      "H2_concurrent_umol_g_h": 20.32
    },
    "stabilite_photocatalytique": {
      "nombre_cycles": 6,
      "duree_totale_h": 24,
      "retention_pct": 98.8,
      "caracterisation_post": "PXRD_intact"
    },
    "qualite": {
      "features_manquantes": [
        "band_gap",
        "PLD",
        "AQE",
        "selectivite"
      ],
      "notes": "MOF dérivé (ZIF-67 self-template). Production CH4 = 80.57 µmol/g/h, CO = 9.85, H2 = 20.32. Ce n'est pas un MOF mais un dérivé."
    }
  },
  {
    "refcode": "Dong2020_Appl_Catal_B",
    "doi": "10.1016/j.apcatb.2020.119364",
    "mof": {
      "nom": "PCN-250-Fe3",
      "famille": "PCN",
      "metal": "Fe",
      "etat_oxydation": 3,
      "ligand": "H4abtc",
      "groupe_fonctionnel": "none",
      "sites_metalliques_ouverts": true,
      "type_structure": "pristine"
    },
    "cocatalyseur": {
      "type": "Ru(bpy)3Cl2",
      "charge_pct": null
    },
    "conditions_reaction": {
      "source_lumiere": "xenon_300W",
      "longueur_onde_nm": 420,
      "intensite_mW_cm2": null,
      "agent_sacrificiel": "TIPA",
      "solvant": "MeCN/H2O",
      "concentration_catalyseur_g_L": null,
      "pression_CO2_bar": 1.0,
      "temperature_C": 25,
      "duree_irradiation_h": 4,
      "atmosphere": "CO2_pur"
    },
    "proprietes_structurales": {
      "BET_m2_g": null,
      "volume_pores_cm3_g": null,
      "PLD_angstrom": null,
      "void_fraction": null
    },
    "proprietes_electroniques": {
      "band_gap_eV": 2.08,
      "HOMO_eV_vs_NHE": 1.19,
      "LUMO_eV_vs_NHE": -0.89,
      "absorption_visible": true
    },
    "performance": {
      "produit_majoritaire": "CO",
      "taux_production_umol_g_h": 13450,
      "type_taux": "moyen",
      "selectivite_pct": 75.45,
      "AQE_pct": 0.61,
      "TON": null,
      "H2_concurrent_umol_g_h": null
    },
    "stabilite_photocatalytique": {
      "nombre_cycles": 4,
      "duree_totale_h": null,
      "retention_pct": null,
      "caracterisation_post": "PXRD_intact"
    },
    "qualite": {
      "features_manquantes": [
        "BET",
        "volume_pores",
        "PLD",
        "intensite_lumiere",
        "TON",
        "H2_concurrent"
      ],
      "notes": "Taux CO: 13.45 mmol/g/h = 13450 umol/g/h. Production H2 non quantifiee."
    }
  },
  {
    "refcode": "Dong2020_Appl_Catal_B",
    "doi": "10.1016/j.apcatb.2020.119364",
    "mof": {
      "nom": "PCN-250-Fe2Mn",
      "famille": "PCN",
      "metal": "Fe/Mn",
      "etat_oxydation": 3,
      "ligand": "H4abtc",
      "groupe_fonctionnel": "none",
      "sites_metalliques_ouverts": true,
      "type_structure": "pristine"
    },
    "cocatalyseur": {
      "type": "Ru(bpy)3Cl2",
      "charge_pct": null
    },
    "conditions_reaction": {
      "source_lumiere": "xenon_300W",
      "longueur_onde_nm": 420,
      "intensite_mW_cm2": null,
      "agent_sacrificiel": "TIPA",
      "solvant": "MeCN/H2O",
      "concentration_catalyseur_g_L": null,
      "pression_CO2_bar": 1.0,
      "temperature_C": 25,
      "duree_irradiation_h": 4,
      "atmosphere": "CO2_pur"
    },
    "proprietes_structurales": {
      "BET_m2_g": null,
      "volume_pores_cm3_g": null,
      "PLD_angstrom": null,
      "void_fraction": null
    },
    "proprietes_electroniques": {
      "band_gap_eV": 1.85,
      "HOMO_eV_vs_NHE": 1.13,
      "LUMO_eV_vs_NHE": -0.72,
      "absorption_visible": true
    },
    "performance": {
      "produit_majoritaire": "CO",
      "taux_production_umol_g_h": 21510,
      "type_taux": "moyen",
      "selectivite_pct": null,
      "AQE_pct": 2.6,
      "TON": null,
      "H2_concurrent_umol_g_h": null
    },
    "qualite": {
      "features_manquantes": [
        "BET",
        "volume_pores",
        "PLD",
        "intensite_lumiere",
        "selectivite",
        "TON",
        "H2_concurrent"
      ],
      "notes": "Taux CO: 21.51 mmol/g/h = 21510 umol/g/h. Performance maximale."
    }
  },
  {
    "refcode": "Dong2020_Appl_Catal_B",
    "doi": "10.1016/j.apcatb.2020.119364",
    "mof": {
      "nom": "PCN-250-Fe2Zn",
      "famille": "PCN",
      "metal": "Fe/Zn",
      "etat_oxydation": 3,
      "ligand": "H4abtc",
      "groupe_fonctionnel": "none",
      "sites_metalliques_ouverts": true,
      "type_structure": "pristine"
    },
    "cocatalyseur": {
      "type": "Ru(bpy)3Cl2",
      "charge_pct": null
    },
    "conditions_reaction": {
      "source_lumiere": "xenon_300W",
      "longueur_onde_nm": 420,
      "intensite_mW_cm2": null,
      "agent_sacrificiel": "TIPA",
      "solvant": "MeCN/H2O",
      "concentration_catalyseur_g_L": null,
      "pression_CO2_bar": 1.0,
      "temperature_C": 25,
      "duree_irradiation_h": 4,
      "atmosphere": "CO2_pur"
    },
    "proprietes_structurales": {
      "BET_m2_g": null,
      "volume_pores_cm3_g": null,
      "PLD_angstrom": null,
      "void_fraction": null
    },
    "proprietes_electroniques": {
      "band_gap_eV": 2.02,
      "HOMO_eV_vs_NHE": 1.17,
      "LUMO_eV_vs_NHE": -0.85,
      "absorption_visible": true
    },
    "performance": {
      "produit_majoritaire": "CO",
      "taux_production_umol_g_h": 19450,
      "type_taux": "moyen",
      "selectivite_pct": null,
      "AQE_pct": 1.27,
      "TON": null,
      "H2_concurrent_umol_g_h": null
    },
    "qualite": {
      "features_manquantes": [
        "BET",
        "volume_pores",
        "PLD",
        "intensite_lumiere",
        "selectivite",
        "TON",
        "H2_concurrent"
      ],
      "notes": "Taux CO: 19.45 mmol/g/h = 19450 umol/g/h."
    }
  },
  {
    "refcode": "Dong2020_Appl_Catal_B",
    "doi": "10.1016/j.apcatb.2020.119364",
    "mof": {
      "nom": "PCN-250-Fe2Ni",
      "famille": "PCN",
      "metal": "Fe/Ni",
      "etat_oxydation": 3,
      "ligand": "H4abtc",
      "groupe_fonctionnel": "none",
      "sites_metalliques_ouverts": true,
      "type_structure": "pristine"
    },
    "cocatalyseur": {
      "type": "Ru(bpy)3Cl2",
      "charge_pct": null
    },
    "conditions_reaction": {
      "source_lumiere": "xenon_300W",
      "longueur_onde_nm": 420,
      "intensite_mW_cm2": null,
      "agent_sacrificiel": "TIPA",
      "solvant": "MeCN/H2O",
      "concentration_catalyseur_g_L": null,
      "pression_CO2_bar": 1.0,
      "temperature_C": 25,
      "duree_irradiation_h": 4,
      "atmosphere": "CO2_pur"
    },
    "proprietes_structurales": {
      "BET_m2_g": null,
      "volume_pores_cm3_g": null,
      "PLD_angstrom": null,
      "void_fraction": null
    },
    "proprietes_electroniques": {
      "band_gap_eV": 2.0,
      "HOMO_eV_vs_NHE": 1.26,
      "LUMO_eV_vs_NHE": -0.74,
      "absorption_visible": true
    },
    "performance": {
      "produit_majoritaire": "CO",
      "taux_production_umol_g_h": 15860,
      "type_taux": "moyen",
      "selectivite_pct": null,
      "AQE_pct": 0.85,
      "TON": null,
      "H2_concurrent_umol_g_h": null
    },
    "qualite": {
      "features_manquantes": [
        "BET",
        "volume_pores",
        "PLD",
        "intensite_lumiere",
        "selectivite",
        "TON",
        "H2_concurrent"
      ],
      "notes": "Taux CO: 15.86 mmol/g/h = 15860 umol/g/h."
    }
  },
  {
    "refcode": "Dong2020_Appl_Catal_B",
    "doi": "10.1016/j.apcatb.2020.119364",
    "mof": {
      "nom": "PCN-250-Fe2Co",
      "famille": "PCN",
      "metal": "Fe/Co",
      "etat_oxydation": 3,
      "ligand": "H4abtc",
      "groupe_fonctionnel": "none",
      "sites_metalliques_ouverts": true,
      "type_structure": "pristine"
    },
    "cocatalyseur": {
      "type": "Ru(bpy)3Cl2",
      "charge_pct": null
    },
    "conditions_reaction": {
      "source_lumiere": "xenon_300W",
      "longueur_onde_nm": 420,
      "intensite_mW_cm2": null,
      "agent_sacrificiel": "TIPA",
      "solvant": "MeCN/H2O",
      "concentration_catalyseur_g_L": null,
      "pression_CO2_bar": 1.0,
      "temperature_C": 25,
      "duree_irradiation_h": 4,
      "atmosphere": "CO2_pur"
    },
    "proprietes_structurales": {
      "BET_m2_g": null,
      "volume_pores_cm3_g": null,
      "PLD_angstrom": null,
      "void_fraction": null
    },
    "proprietes_electroniques": {
      "band_gap_eV": 1.87,
      "HOMO_eV_vs_NHE": 1.03,
      "LUMO_eV_vs_NHE": -0.85,
      "absorption_visible": true
    },
    "performance": {
      "produit_majoritaire": "CO",
      "taux_production_umol_g_h": 14010,
      "type_taux": "moyen",
      "selectivite_pct": null,
      "AQE_pct": 4.59,
      "TON": null,
      "H2_concurrent_umol_g_h": null
    },
    "qualite": {
      "features_manquantes": [
        "BET",
        "volume_pores",
        "PLD",
        "intensite_lumiere",
        "selectivite",
        "TON",
        "H2_concurrent"
      ],
      "notes": "Taux CO: 14.01 mmol/g/h = 14010 umol/g/h."
    }
  },
  {
    "refcode": "Wang2022_Appl_Catal_B",
    "doi": "10.1016/j.apcatb.2021.120487",
    "mof": {
      "nom": "Fe3-Fe2",
      "famille": "autre",
      "metal": "Fe",
      "etat_oxydation": 3,
      "ligand": "BDC/triazole",
      "groupe_fonctionnel": "none",
      "sites_metalliques_ouverts": null,
      "type_structure": "pristine"
    },
    "cocatalyseur": {
      "type": "none",
      "charge_pct": null
    },
    "conditions_reaction": {
      "source_lumiere": "xenon_300W",
      "longueur_onde_nm": null,
      "intensite_mW_cm2": null,
      "agent_sacrificiel": "TIPA",
      "solvant": "MeCN/H2O",
      "concentration_catalyseur_g_L": 0.25,
      "pression_CO2_bar": 1.0,
      "temperature_C": null,
      "duree_irradiation_h": 12,
      "atmosphere": "CO2_pur"
    },
    "proprietes_structurales": {
      "BET_m2_g": null,
      "volume_pores_cm3_g": null,
      "PLD_angstrom": null,
      "void_fraction": null
    },
    "proprietes_electroniques": {
      "band_gap_eV": 2.53,
      "HOMO_eV_vs_NHE": 1.42,
      "LUMO_eV_vs_NHE": -1.11,
      "absorption_visible": true
    },
    "performance": {
      "produit_majoritaire": "HCOOH",
      "taux_production_umol_g_h": 309.3,
      "type_taux": "moyen",
      "selectivite_pct": 100,
      "AQE_pct": null,
      "TON": null,
      "H2_concurrent_umol_g_h": null
    },
    "stabilite_photocatalytique": {
      "nombre_cycles": 4,
      "duree_totale_h": 48,
      "retention_pct": null,
      "caracterisation_post": "PXRD_intact"
    },
    "qualite": {
      "features_manquantes": [
        "BET",
        "volume_pores",
        "PLD",
        "intensite_lumiere",
        "longueur_onde",
        "AQE",
        "TON",
        "H2_concurrent"
      ],
      "notes": "Sans photosensibilisateur. Selectivite HCOOH ~100%."
    }
  },
  {
    "refcode": "Wang2022_Appl_Catal_B",
    "doi": "10.1016/j.apcatb.2021.120487",
    "mof": {
      "nom": "NH2-Fe3-Fe2",
      "famille": "autre",
      "metal": "Fe",
      "etat_oxydation": 3,
      "ligand": "NH2-BDC/triazole",
      "groupe_fonctionnel": "-NH2",
      "sites_metalliques_ouverts": null,
      "type_structure": "pristine"
    },
    "cocatalyseur": {
      "type": "none",
      "charge_pct": null
    },
    "conditions_reaction": {
      "source_lumiere": "xenon_300W",
      "longueur_onde_nm": null,
      "intensite_mW_cm2": null,
      "agent_sacrificiel": "TIPA",
      "solvant": "MeCN/H2O",
      "concentration_catalyseur_g_L": 0.25,
      "pression_CO2_bar": 1.0,
      "temperature_C": null,
      "duree_irradiation_h": 12,
      "atmosphere": "CO2_pur"
    },
    "proprietes_structurales": {
      "BET_m2_g": 233.6,
      "volume_pores_cm3_g": null,
      "PLD_angstrom": null,
      "void_fraction": null
    },
    "proprietes_electroniques": {
      "band_gap_eV": 2.45,
      "HOMO_eV_vs_NHE": 1.27,
      "LUMO_eV_vs_NHE": -1.18,
      "absorption_visible": true
    },
    "performance": {
      "produit_majoritaire": "HCOOH",
      "taux_production_umol_g_h": 395.5,
      "type_taux": "moyen",
      "selectivite_pct": 100,
      "AQE_pct": 0.023,
      "TON": null,
      "H2_concurrent_umol_g_h": null
    },
    "stabilite_photocatalytique": {
      "nombre_cycles": 4,
      "duree_totale_h": 48,
      "retention_pct": null,
      "caracterisation_post": "PXRD_intact"
    },
    "qualite": {
