Repository: ELKARKAFIDouaa/mof-co2-photoreduction-uq

## Overview

Experimental data on photocatalytic CO₂ reduction over metal–organic frameworks (MOFs) are scattered across the literature, heterogeneous, and not available in any public dataset. This repository contains everything needed to reproduce the study:

1. **An NLP pipeline** that extracts structured experimental records from article PDFs, with a validation layer (precision, recall, F1 against a manually annotated gold set).
2. **A curated dataset** of 316 entries × 40 variables extracted from 83 publications.
3. **A benchmark** of 8 regression and 5 classification models, evaluated on both accuracy (MAE, RMSE, R²; F1, AUC) and uncertainty calibration (ECE, log-likelihood, log-loss).

File: data/nlp output/dataset.json (part 11 of 14)
[
      "features_manquantes": [
        "volume_pores",
        "PLD",
        "intensite_lumiere",
        "longueur_onde",
        "TON",
        "H2_concurrent"
      ],
      "notes": "Sans photosensibilisateur. Selectivite HCOOH ~100%. AQE a 450 nm."
    }
  },
  {
    "refcode": "Cheng2021_Appl_Catal_B",
    "doi": "10.1016/j.apcatb.2021.120524",
    "mof": {
      "nom": "T1 (MIL-125-NH2 {001})",
      "famille": "MIL",
      "metal": "Ti",
      "etat_oxydation": 4,
      "ligand": "2-aminoBDC",
      "groupe_fonctionnel": "-NH2",
      "sites_metalliques_ouverts": null,
      "type_structure": "pristine"
    },
    "cocatalyseur": {
      "type": "none",
      "charge_pct": null
    },
    "conditions_reaction": {
      "source_lumiere": "solaire_simulé",
      "longueur_onde_nm": null,
      "intensite_mW_cm2": null,
      "agent_sacrificiel": "TEOA",
      "solvant": "MeCN/H2O",
      "concentration_catalyseur_g_L": 0.33,
      "pression_CO2_bar": 1.0,
      "temperature_C": null,
      "duree_irradiation_h": 5,
      "atmosphere": "CO2_saturé_solution"
    },
    "proprietes_structurales": {
      "BET_m2_g": null,
      "volume_pores_cm3_g": null,
      "PLD_angstrom": null,
      "void_fraction": null
    },
    "proprietes_electroniques": {
      "band_gap_eV": 2.77,
      "HOMO_eV_vs_NHE": 2.15,
      "LUMO_eV_vs_NHE": -0.62,
      "absorption_visible": true
    },
    "performance": {
      "produit_majoritaire": "CO",
      "taux_production_umol_g_h": 1.55,
      "type_taux": "moyen",
      "selectivite_pct": null,
      "AQE_pct": null,
      "TON": null,
      "H2_concurrent_umol_g_h": null
    },
    "qualite": {
      "features_manquantes": [
        "BET",
        "volume_pores",
        "PLD",
        "intensite_lumiere",
        "longueur_onde",
        "selectivite",
        "AQE",
        "TON",
        "H2_concurrent"
      ],
      "notes": "Taux CO: 1.55 umol/g/h, CH4: 0.30 umol/g/h."
    }
  },
  {
    "refcode": "Cheng2021_Appl_Catal_B",
    "doi": "10.1016/j.apcatb.2021.120524",
    "mof": {
      "nom": "T2 (MIL-125-NH2 {110})",
      "famille": "MIL",
      "metal": "Ti",
      "etat_oxydation": 4,
      "ligand": "2-aminoBDC",
      "groupe_fonctionnel": "-NH2",
      "sites_metalliques_ouverts": null,
      "type_structure": "pristine"
    },
    "cocatalyseur": {
      "type": "none",
      "charge_pct": null
    },
    "conditions_reaction": {
      "source_lumiere": "solaire_simulé",
      "longueur_onde_nm": null,
      "intensite_mW_cm2": null,
      "agent_sacrificiel": "TEOA",
      "solvant": "MeCN/H2O",
      "concentration_catalyseur_g_L": 0.33,
      "pression_CO2_bar": 1.0,
      "temperature_C": null,
      "duree_irradiation_h": 5,
      "atmosphere": "CO2_saturé_solution"
    },
    "proprietes_structurales": {
      "BET_m2_g": null,
      "volume_pores_cm3_g": null,
      "PLD_angstrom": null,
      "void_fraction": null
    },
    "proprietes_electroniques": {
      "band_gap_eV": 2.7,
      "HOMO_eV_vs_NHE": 2.04,
      "LUMO_eV_vs_NHE": -0.66,
      "absorption_visible": true
    },
    "performance": {
      "produit_majoritaire": "CO",
      "taux_production_umol_g_h": 2.33,
      "type_taux": "moyen",
      "selectivite_pct": null,
      "AQE_pct": null,
      "TON": null,
      "H2_concurrent_umol_g_h": null
    },
    "qualite": {
      "features_manquantes": [
        "BET",
        "volume_pores",
        "PLD",
        "intensite_lumiere",
        "longueur_onde",
        "selectivite",
        "AQE",
        "TON",
        "H2_concurrent"
      ],
      "notes": "Taux CO: 2.33 umol/g/h, CH4: 0.44 umol/g/h."
    }
  },
  {
    "refcode": "Cheng2021_Appl_Catal_B",
    "doi": "10.1016/j.apcatb.2021.120524",
    "mof": {
      "nom": "T3 (MIL-125-NH2 {111})",
      "famille": "MIL",
      "metal": "Ti",
      "etat_oxydation": 4,
      "ligand": "2-aminoBDC",
      "groupe_fonctionnel": "-NH2",
      "sites_metalliques_ouverts": null,
      "type_structure": "pristine"
    },
    "cocatalyseur": {
      "type": "none",
      "charge_pct": null
    },
    "conditions_reaction": {
      "source_lumiere": "solaire_simulé",
      "longueur_onde_nm": null,
      "intensite_mW_cm2": null,
      "agent_sacrificiel": "TEOA",
      "solvant": "MeCN/H2O",
      "concentration_catalyseur_g_L": 0.33,
      "pression_CO2_bar": 1.0,
      "temperature_C": null,
      "duree_irradiation_h": 5,
      "atmosphere": "CO2_saturé_solution"
    },
    "proprietes_structurales": {
      "BET_m2_g": null,
      "volume_pores_cm3_g": null,
      "PLD_angstrom": null,
      "void_fraction": null
    },
    "proprietes_electroniques": {
      "band_gap_eV": 2.68,
      "HOMO_eV_vs_NHE": 2.01,
      "LUMO_eV_vs_NHE": -0.67,
      "absorption_visible": true
    },
    "performance": {
      "produit_majoritaire": "CO",
      "taux_production_umol_g_h": 7.06,
      "type_taux": "moyen",
      "selectivite_pct": null,
      "AQE_pct": null,
      "TON": null,
      "H2_concurrent_umol_g_h": null
    },
    "qualite": {
      "features_manquantes": [
        "BET",
        "volume_pores",
        "PLD",
        "intensite_lumiere",
        "longueur_onde",
        "selectivite",
        "AQE",
        "TON",
        "H2_concurrent"
      ],
      "notes": "Taux CO: 7.06 umol/g/h, CH4: 1.94 umol/g/h."
    }
  },
  {
    "refcode": "Cheng2021_Appl_Catal_B",
    "doi": "10.1016/j.apcatb.2021.120524",
    "mof": {
      "nom": "T12 (MIL-125-NH2 {001}/{110})",
      "famille": "MIL",
      "metal": "Ti",
      "etat_oxydation": 4,
      "ligand": "2-aminoBDC",
      "groupe_fonctionnel": "-NH2",
      "sites_metalliques_ouverts": null,
      "type_structure": "pristine"
    },
    "cocatalyseur": {
      "type": "none",
      "charge_pct": null
    },
    "conditions_reaction": {
      "source_lumiere": "solaire_simulé",
      "longueur_onde_nm": null,
      "intensite_mW_cm2": null,
      "agent_sacrificiel": "TEOA",
      "solvant": "MeCN/H2O",
      "concentration_catalyseur_g_L": 0.33,
      "pression_CO2_bar": 1.0,
      "temperature_C": null,
      "duree_irradiation_h": 5,
      "atmosphere": "CO2_saturé_solution"
    },
    "proprietes_structurales": {
      "BET_m2_g": null,
      "volume_pores_cm3_g": null,
      "PLD_angstrom": null,
      "void_fraction": null
    },
    "proprietes_electroniques": {
      "band_gap_eV": 2.69,
      "HOMO_eV_vs_NHE": 2.03,
      "LUMO_eV_vs_NHE": -0.66,
      "absorption_visible": true
    },
    "performance": {
      "produit_majoritaire": "CO",
      "taux_production_umol_g_h": 5.87,
      "type_taux": "moyen",
      "selectivite_pct": null,
      "AQE_pct": null,
      "TON": null,
      "H2_concurrent_umol_g_h": null
    },
    "qualite": {
      "features_manquantes": [
        "BET",
        "volume_pores",
        "PLD",
        "intensite_lumiere",
        "longueur_onde",
        "selectivite",
        "AQE",
        "TON",
        "H2_concurrent"
      ],
      "notes": "Taux CO: 5.87 umol/g/h, CH4: 1.03 umol/g/h."
    }
  },
  {
    "refcode": "Cheng2021_Appl_Catal_B",
    "doi": "10.1016/j.apcatb.2021.120524",
    "mof": {
      "nom": "T13 (MIL-125-NH2 {001}/{111})",
      "famille": "MIL",
      "metal": "Ti",
      "etat_oxydation": 4,
      "ligand": "2-aminoBDC",
      "groupe_fonctionnel": "-NH2",
      "sites_metalliques_ouverts": null,
      "type_structure": "pristine"
    },
    "cocatalyseur": {
      "type": "none",
      "charge_pct": null
    },
    "conditions_reaction": {
      "source_lumiere": "solaire_simulé",
      "longueur_onde_nm": null,
      "intensite_mW_cm2": null,
      "agent_sacrificiel": "TEOA",
      "solvant": "MeCN/H2O",
      "concentration_catalyseur_g_L": 0.33,
      "pression_CO2_bar": 1.0,
      "temperature_C": null,
      "duree_irradiation_h": 5,
      "atmosphere": "CO2_saturé_solution"
    },
    "proprietes_structurales": {
      "BET_m2_g": null,
      "volume_pores_cm3_g": null,
      "PLD_angstrom": null,
      "void_fraction": null
    },
    "proprietes_electroniques": {
      "band_gap_eV": 2.67,
      "HOMO_eV_vs_NHE": 2.03,
      "LUMO_eV_vs_NHE": -0.64,
      "absorption_visible": true
    },
    "performance": {
      "produit_majoritaire": "CO",
      "taux_production_umol_g_h": 7.9,
      "type_taux": "moyen",
      "selectivite_pct": null,
      "AQE_pct": null,
      "TON": null,
      "H2_concurrent_umol_g_h": null
    },
    "qualite": {
      "features_manquantes": [
        "BET",
        "volume_pores",
        "PLD",
        "intensite_lumiere",
        "longueur_onde",
        "selectivite",
        "AQE",
        "TON",
        "H2_concurrent"
      ],
      "notes": "Taux CO: 7.90 umol/g/h, CH4: 1.94 umol/g/h."
    }
  },
  {
    "refcode": "Cheng2021_Appl_Catal_B",
    "doi": "10.1016/j.apcatb.2021.120524",
    "mof": {
      "nom": "T23 (MIL-125-NH2 {110}/{111})",
      "famille": "MIL",
      "metal": "Ti",
      "etat_oxydation": 4,
      "ligand": "2-aminoBDC",
      "groupe_fonctionnel": "-NH2",
      "sites_metalliques_ouverts": null,
      "type_structure": "pristine"
    },
    "cocatalyseur": {
      "type": "none",
      "charge_pct": null
    },
    "conditions_reaction": {
      "source_lumiere": "solaire_simulé",
      "longueur_onde_nm": null,
      "intensite_mW_cm2": null,
      "agent_sacrificiel": "TEOA",
      "solvant": "MeCN/H2O",
      "concentration_catalyseur_g_L": 0.33,
      "pression_CO2_bar": 1.0,
      "temperature_C": null,
      "duree_irradiation_h": 5,
      "atmosphere": "CO2_saturé_solution"
    },
    "proprietes_structurales": {
      "BET_m2_g": null,
      "volume_pores_cm3_g": null,
      "PLD_angstrom": null,
      "void_fraction": null
    },
    "proprietes_electroniques": {
      "band_gap_eV": 2.63,
      "HOMO_eV_vs_NHE": 1.98,
      "LUMO_eV_vs_NHE": -0.65,
      "absorption_visible": true
    },
    "performance": {
      "produit_majoritaire": "CO",
      "taux_production_umol_g_h": 15.49,
      "type_taux": "moyen",
      "selectivite_pct": null,
      "AQE_pct": 0.26,
      "TON": null,
      "H2_concurrent_umol_g_h": null
    },
    "stabilite_photocatalytique": {
      "nombre_cycles": 5,
      "duree_totale_h": 25,
      "retention_pct": null,
      "caracterisation_post": "PXRD_intact"
    },
    "qualite": {
      "features_manquantes": [
        "BET",
        "volume_pores",
        "PLD",
        "intensite_lumiere",
        "longueur_onde",
        "selectivite",
        "TON",
        "H2_concurrent"
      ],
      "notes": "Taux CO: 15.49 umol/g/h, CH4: 5.46 umol/g/h. QY CO: 0.26%, CH4: 0.37%."
    }
  },
  {
    "refcode": "Yang2020",
    "doi": "10.1002/anie.202011068",
    "mof": {
      "nom": "Ni-MOL-100",
      "famille": "autre",
      "metal": "Ni",
      "etat_oxydation": 2,
      "ligand": "BDC",
      "groupe_fonctionnel": "none",
      "sites_metalliques_ouverts": true,
      "type_structure": "pristine"
    },
    "cocatalyseur": {
      "type": "Ru",
      "charge_pct": null
    },
    "conditions_reaction": {
      "source_lumiere": "xenon_300W",
      "longueur_onde_nm": 420,
      "intensite_mW_cm2": null,
      "agent_sacrificiel": "TEOA",
      "solvant": "MeCN/H2O",
      "concentration_catalyseur_g_L": 0.2,
      "pression_CO2_bar": 1.013,
      "temperature_C": null,
      "duree_irradiation_h": 4,
      "atmosphere": "CO2_pur"
    },
    "proprietes_structurales": {
      "BET_m2_g": null,
      "volume_pores_cm3_g": null,
      "PLD_angstrom": null,
      "void_fraction": null
    },
    "proprietes_electroniques": {
      "band_gap_eV": null,
      "HOMO_eV_vs_NHE": null,
      "LUMO_eV_vs_NHE": null,
      "absorption_visible": true
    },
    "performance": {
      "produit_majoritaire": "CO",
      "taux_production_umol_g_h": 2972.5,
      "type_taux": "cumulatif",
      "selectivite_pct": 96.2,
      "AQE_pct": null,
      "TON": null,
      "H2_concurrent_umol_g_h": 117.5
    },
    "stabilite_photocatalytique": {
      "nombre_cycles": 4,
      "duree_totale_h": 16,
      "retention_pct": null,
      "caracterisation_post": "PXRD_intact"
    },
    "qualite": {
      "features_manquantes": [
        "BET",
        "band_gap",
        "PLD",
        "AQE"
      ],
      "notes": "Taux CO = 11.89 mmol/g sur 4h = 2972.5 µmol/g/h. Photosensibilisateur Ru(phen)3(PF6)2 externe."
    }
  },
  {
    "refcode": "Yang2020",
    "doi": "10.1002/anie.202011068",
    "mof": {
      "nom": "Ni-MOL-010",
      "famille": "autre",
      "metal": "Ni",
      "etat_oxydation": 2,
      "ligand": "BDC",
      "groupe_fonctionnel": "none",
      "sites_metalliques_ouverts": true,
      "type_structure": "pristine"
    },
    "cocatalyseur": {
      "type": "Ru",
      "charge_pct": null
    },
    "conditions_reaction": {
      "source_lumiere": "xenon_300W",
      "longueur_onde_nm": 420,
      "intensite_mW_cm2": null,
      "agent_sacrificiel": "TEOA",
      "solvant": "MeCN/H2O",
      "concentration_catalyseur_g_L": 0.2,
      "pression_CO2_bar": 1.013,
      "temperature_C": null,
      "duree_irradiation_h": 4,
      "atmosphere": "CO2_pur"
    },
    "proprietes_structurales": {
      "BET_m2_g": null,
      "volume_pores_cm3_g": null,
      "PLD_angstrom": null,
      "void_fraction": null
    },
    "proprietes_electroniques": {
      "band_gap_eV": null,
      "HOMO_eV_vs_NHE": null,
      "LUMO_eV_vs_NHE": null,
      "absorption_visible": true
    },
    "performance": {
      "produit_majoritaire": "CO",
      "taux_production_umol_g_h": 1137.5,
      "type_taux": "cumulatif",
      "selectivite_pct": 100.0,
      "AQE_pct": null,
      "TON": null,
      "H2_concurrent_umol_g_h": 0.0
    },
    "stabilite_photocatalytique": {
      "nombre_cycles": null,
      "duree_totale_h": null,
      "retention_pct": null,
      "caracterisation_post": null
    },
    "qualite": {
      "features_manquantes": [
        "BET",
        "band_gap",
        "PLD",
        "AQE"
      ],
      "notes": "Taux CO = 4.55 mmol/g sur 4h = 1137.5 µmol/g/h. Photosensibilisateur Ru(phen)3(PF6)2 externe."
    }
  },
  {
    "refcode": "Yang2020",
    "doi": "10.1002/anie.202011068",
    "mof": {
      "nom": "bulky Ni-MOF",
      "famille": "autre",
      "metal": "Ni",
      "etat_oxydation": 2,
      "ligand": "BDC",
      "groupe_fonctionnel": "none",
      "sites_metalliques_ouverts": true,
      "type_structure": "pristine"
    },
    "cocatalyseur": {
      "type": "Ru",
      "charge_pct": null
    },
    "conditions_reaction": {
      "source_lumiere": "xenon_300W",
      "longueur_onde_nm": 420,
      "intensite_mW_cm2": null,
      "agent_sacrificiel": "TEOA",
      "solvant": "MeCN/H2O",
      "concentration_catalyseur_g_L": 0.2,
      "pression_CO2_bar": 1.013,
      "temperature_C": null,
      "duree_irradiation_h": 4,
      "atmosphere": "CO2_pur"
    },
    "proprietes_structurales": {
      "BET_m2_g": null,
      "volume_pores_cm3_g": null,
      "PLD_angstrom": null,
      "void_fraction": null
    },
    "proprietes_electroniques": {
      "band_gap_eV": null,
      "HOMO_eV_vs_NHE": null,
      "LUMO_eV_vs_NHE": null,
      "absorption_visible": true
    },
    "performance": {
      "produit_majoritaire": "CO",
      "taux_production_umol_g_h": 655.0,
      "type_taux": "cumulatif",
      "selectivite_pct": 97.8,
      "AQE_pct": null,
      "TON": null,
      "H2_concurrent_umol_g_h": 15.0
    },
    "stabilite_photocatalytique": {
      "nombre_cycles": null,
      "duree_totale_h": null,
      "retention_pct": null,
      "caracterisation_post": null
    },
    "qualite": {
      "features_manquantes": [
        "BET",
        "band_gap",
        "PLD",
        "AQE"
      ],
      "notes": "Taux CO = 2.62 mmol/g sur 4h = 655 µmol/g/h. Photosensibilisateur Ru(phen)3(PF6)2 externe."
    }
  },
  {
    "refcode": "Zhao2022",
    "doi": "10.1002/smll.202202990",
    "mof": {
      "nom": "Ni@6MOF/BVO",
      "famille": "autre",
      "metal": "Ti/Ni",
      "etat_oxydation": 4,
      "ligand": "H4dobdc",
      "groupe_fonctionnel": "-OH",
      "sites_metalliques_ouverts": true,
      "type_structure": "heterojunction"
    },
    "cocatalyseur": {
      "type": "none",
      "charge_pct": null
    },
    "conditions_reaction": {
      "source_lumiere": "xenon_300W",
      "longueur_onde_nm": null,
      "intensite_mW_cm2": null,
      "agent_sacrificiel": "none",
      "solvant": "H2O",
      "concentration_catalyseur_g_L": null,
      "pression_CO2_bar": 1.013,
      "temperature_C": null,
      "duree_irradiation_h": null,
      "atmosphere": "CO2_H2O"
    },
    "proprietes_structurales": {
      "BET_m2_g": null,
      "volume_pores_cm3_g": null,
      "PLD_angstrom": null,
      "void_fraction": null
    },
    "proprietes_electroniques": {
      "band_gap_eV": null,
      "HOMO_eV_vs_NHE": null,
      "LUMO_eV_vs_NHE": null,
      "absorption_visible": true
    },
    "performance": {
      "produit_majoritaire": "CO",
      "taux_production_umol_g_h": 17.8,
      "type_taux": "cumulatif",
      "selectivite_pct": 99.2,
      "AQE_pct": null,
      "TON": null,
      "H2_concurrent_umol_g_h": 0.0
    },
    "stabilite_photocatalytique": {
      "nombre_cycles": 5,
      "duree_totale_h": null,
      "retention_pct": null,
      "caracterisation_post": "PXRD_intact"
    },
    "qualite": {
      "features_manquantes": [
        "BET",
        "band_gap",
        "PLD",
        "AQE",
        "duree_irradiation_h"
      ],
      "notes": "Taux CO = 178 µmol/g (production totale) - durée non spécifiée. Hétérojonction Ni@MOF/BiVO4."
    }
  },
  {
    "refcode": "Zhuo2021",
    "doi": "10.1021/jacs.0c13048",
    "mof": {
      "nom": "Eu-bpy-Ru-40%-CuCl2",
      "famille": "autre",
      "metal": "Eu/Cu",
      "etat_oxydation": 3,
      "ligand": "bpydc",
      "groupe_fonctionnel": "none",
      "sites_metalliques_ouverts": true,
      "type_structure": "pristine"
    },
    "cocatalyseur": {
      "type": "Ru",
      "charge_pct": null
    },
    "conditions_reaction": {
      "source_lumiere": "xenon_300W",
      "longueur_onde_nm": 400,
      "intensite_mW_cm2": 150,
      "agent_sacrificiel": "TIPA",
      "solvant": "MeCN/H2O",
      "concentration_catalyseur_g_L": 0.4,
      "pression_CO2_bar": 1.013,
      "temperature_C": null,
      "duree_irradiation_h": 10,
      "atmosphere": "CO2_pur"
    },
    "proprietes_structurales": {
      "BET_m2_g": null,
      "volume_pores_cm3_g": null,
      "PLD_angstrom": null,
      "void_fraction": null
    },
    "proprietes_electroniques": {
      "band_gap_eV": null,
      "HOMO_eV_vs_NHE": null,
      "LUMO_eV_vs_NHE": null,
      "absorption_visible": true
    },
    "performance": {
      "produit_majoritaire": "HCOOH",
      "taux_production_umol_g_h": 304.0,
      "type_taux": "cumulatif",
      "selectivite_pct": 99.7,
      "AQE_pct": null,
      "TON": null,
      "H2_concurrent_umol_g_h": 0.0
    },
    "stabilite_photocatalytique": {
      "nombre_cycles": 3,
      "duree_totale_h": 30,
      "retention_pct": null,
      "caracterisation_post": "PXRD_intact"
    },
    "qualite": {
      "features_manquantes": [
        "BET",
        "band_gap",
        "PLD",
        "AQE"
      ],
      "notes": "Taux HCOOH = 3040 µmol/g sur 10h = 304 µmol/g/h. MOF avec Ru(bpy)3 photosensibilisateur intégré."
    }
  },
  {
    "refcode": "Zhuo2021",
    "doi": "10.1021/jacs.0c13048",
    "mof": {
      "nom": "Eu-bpy-Ru-40%-CuCl/pyridine",
      "famille": "autre",
      "metal": "Eu/Cu",
      "etat_oxydation": 3,
      "ligand": "bpydc",
      "groupe_fonctionnel": "none",
      "sites_metalliques_ouverts": true,
      "type_structure": "pristine"
    },
    "cocatalyseur": {
      "type": "Ru",
      "charge_pct": null
    },
    "conditions_reaction": {
      "source_lumiere": "xenon_300W",
      "longueur_onde_nm": 400,
      "intensite_mW_cm2": 150,
      "agent_sacrificiel": "TIPA",
      "solvant": "MeCN/H2O",
      "concentration_catalyseur_g_L": 0.4,
      "pression_CO2_bar": 1.013,
      "temperature_C": null,
      "duree_irradiation_h": 10,
      "atmosphere": "CO2_pur"
    },
    "proprietes_structurales": {
      "BET_m2_g": null,
      "volume_pores_cm3_g": null,
      "PLD_angstrom": null,
      "void_fraction": null
    },
    "proprietes_electroniques": {
      "band_gap_eV": null,
      "HOMO_eV_vs_NHE": null,
      "LUMO_eV_vs_NHE": null,
      "absorption_visible": true
    },
    "performance": {
      "produit_majoritaire": "mixte",
      "taux_production_umol_g_h": 188.5,
      "type_taux": "cumulatif",
      "selectivite_pct": null,
      "AQE_pct": null,
      "TON": null,
      "H2_concurrent_umol_g_h": null
    },
    "stabilite_photocatalytique": {
      "nombre_cycles": null,
      "duree_totale_h": null,
      "retention_pct": null,
      "caracterisation_post": null
    },
    "qualite": {
      "features_manquantes": [
        "BET",
        "band_gap",
        "PLD",
        "AQE",
        "selectivite"
      ],
      "notes": "Taux HCOOH = 1885 µmol/g sur 10h = 188.5 µmol/g/h, CO = 960 µmol/g sur 10h = 96 µmol/g/h. Photosensibilisateur intégré."
    }
  },
  {
    "refcode": "Baluk2024",
    "doi": "10.1016/j.apcatb.2024.124107",
    "mof": {
      "nom": "NH2-MIL-125(Ti)_pristine",
      "famille": "MIL",
      "metal": "Ti",
      "etat_oxydation": 4,
      "ligand": "2-aminoBDC",
      "groupe_fonctionnel": "-NH2",
      "sites_metalliques_ouverts": null,
      "type_structure": "pristine"
    },
    "cocatalyseur": {
      "type": "none",
      "charge_pct": null
    },
    "conditions_reaction": {
      "source_lumiere": "xenon_1000W",
      "longueur_onde_nm": 420,
      "intensite_mW_cm2": null,
      "agent_sacrificiel": "TEOA",
      "solvant": "MeCN",
      "concentration_catalyseur_g_L": 2.5,
      "pression_CO2_bar": 1.013,
      "temperature_C": null,
      "duree_irradiation_h": 4,
      "atmosphere": "CO2_pur"
    },
    "proprietes_structurales": {
      "BET_m2_g": 1376,
      "volume_pores_cm3_g": 0.65,
      "PLD_angstrom": null,
      "void_fraction": null
    },
    "proprietes_electroniques": {
      "band_gap_eV": 2.76,
      "HOMO_eV_vs_NHE": 2.12,
      "LUMO_eV_vs_NHE": -0.64,
      "absorption_visible": false
    },
    "performance": {
      "produit_majoritaire": "HCOOH",
      "taux_production_umol_g_h": 13.4,
      "type_taux": "moyen",
      "selectivite_pct": null,
      "AQE_pct": null,
      "TON": null,
      "H2_concurrent_umol_g_h": null
    },
    "stabilite_photocatalytique": {
      "nombre_cycles": null,
      "duree_totale_h": null,
      "retention_pct": null,
      "caracterisation_post": null
    },
    "qualite": {
      "features_manquantes": [
        "PLD",
        "void_fraction",
        "AQE",
        "selectivite"
      ],
      "notes": "Taux calculé: 53.6 µmol/g sur 4h = 13.4 µmol/g/h"
    }
  },
  {
    "refcode": "Baluk2024",
    "doi": "10.1016/j.apcatb.2024.124107",
    "mof": {
      "nom": "MOF_met_0.5%Cu",
      "famille": "MIL",
      "metal": "Ti",
      "etat_oxydation": 4,
      "ligand": "2-aminoBDC",
      "groupe_fonctionnel": "-NH2",
      "sites_metalliques_ouverts": null,
      "type_structure": "pristine"
    },
    "cocatalyseur": {
      "type": "Cu",
      "charge_pct": 0.5
    },
    "conditions_reaction": {
      "source_lumiere": "xenon_1000W",
      "longueur_onde_nm": 420,
      "intensite_mW_cm2": null,
      "agent_sacrificiel": "TEOA",
      "solvant": "MeCN",
      "concentration_catalyseur_g_L": 2.5,
      "pression_CO2_bar": 1.013,
      "temperature_C": null,
      "duree_irradiation_h": 4,
      "atmosphere": "CO2_pur"
    },
    "proprietes_structurales": {
      "BET_m2_g": 1323,
      "volume_pores_cm3_g": 0.66,
      "PLD_angstrom": null,
      "void_fraction": null
    },
    "proprietes_electroniques": {
      "band_gap_eV": 2.57,
      "HOMO_eV_vs_NHE": null,
      "LUMO_eV_vs_NHE": -0.77,
      "absorption_visible": true
    },
    "performance": {
      "produit_majoritaire": "HCOOH",
      "taux_production_umol_g_h": 30.1,
      "type_taux": "moyen",
      "selectivite_pct": null,
      "AQE_pct": 1.18,
      "TON": null,
      "H2_concurrent_umol_g_h": null
    },
    "stabilite_photocatalytique": {
      "nombre_cycles": 3,
      "duree_totale_h": 12,
      "retention_pct": 117,
      "caracterisation_post": "PXRD_intact"
    },
    "qualite": {
      "features_manquantes": [
        "PLD",
        "void_fraction",
        "HOMO",
        "selectivite"
      ],
      "notes": "AQE à 380 nm. Taux: 30.1 µmol/g/h (donné directement). Cycle 2: 38.5, cycle 3: 35.3 µmol/g/h."
    }
  },
  {
    "refcode": "Baluk2024",
    "doi": "10.1016/j.apcatb.2024.124107",
    "mof": {
      "nom": "MOF_met_0.25%Cu",
      "famille": "MIL",
      "metal": "Ti",
      "etat_oxydation": 4,
      "ligand": "2-aminoBDC",
      "groupe_fonctionnel": "-NH2",
      "sites_metalliques_ouverts": null,
      "type_structure": "pristine"
    },
    "cocatalyseur": {
      "type": "Cu",
      "charge_pct": 0.25
    },
    "conditions_reaction": {
      "source_lumiere": "xenon_1000W",
      "longueur_onde_nm": 420,
      "intensite_mW_cm2": null,
      "agent_sacrificiel": "TEOA",
      "solvant": "MeCN",
      "concentration_catalyseur_g_L": 2.5,
      "pression_CO2_bar": 1.013,
      "temperature_C": null,
      "duree_irradiation_h": 4,
      "atmosphere": "CO2_pur"
    },
    "proprietes_structurales": {
      "BET_m2_g": 1395,
      "volume_pores_cm3_g": 0.64,
      "PLD_angstrom": null,
      "void_fraction": null
    },
    "proprietes_electroniques": {
      "band_gap_eV": null,
      "HOMO_eV_vs_NHE": null,
      "LUMO_eV_vs_NHE": null,
      "absorption_visible": null
    },
    "performance": {
      "produit_majoritaire": "HCOOH",
      "taux_production_umol_g_h": 10.4,
      "type_taux": "moyen",
      "selectivite_pct": null,
      "AQE_pct": null,
      "TON": null,
      "H2_concurrent_umol_g_h": null
    },
    "stabilite_photocatalytique": {
      "nombre_cycles": null,
      "duree_totale_h": null,
      "retention_pct": null,
      "caracterisation_post": null
    },
    "qualite": {
      "features_manquantes": [
        "band_gap",
        "PLD",
        "AQE",
        "selectivite"
      ],
      "notes": "Taux calculé: 41.6 µmol/g sur 4h = 10.4 µmol/g/h"
    }
  },
  {
    "refcode": "Baluk2024",
    "doi": "10.1016/j.apcatb.2024.124107",
    "mof": {
      "nom": "MOF_met_1.0%Cu",
      "famille": "MIL",
      "metal": "Ti",
      "etat_oxydation": 4,
      "ligand": "2-aminoBDC",
      "groupe_fonctionnel": "-NH2",
      "sites_metalliques_ouverts": null,
      "type_structure": "pristine"
    },
    "cocatalyseur": {
      "type": "Cu",
      "charge_pct": 1.0
    },
    "conditions_reaction": {
      "source_lumiere": "xenon_1000W",
      "longueur_onde_nm": 420,
      "intensite_mW_cm2": null,
      "agent_sacrificiel": "TEOA",
      "solvant": "MeCN",
      "concentration_catalyseur_g_L": 2.5,
      "pression_CO2_bar": 1.013,
      "temperature_C": null,
      "duree_irradiation_h": 4,
      "atmosphere": "CO2_pur"
    },
    "proprietes_structurales": {
      "BET_m2_g": 1402,
      "volume_pores_cm3_g": 0.76,
      "PLD_angstrom": null,
      "void_fraction": null
    },
    "proprietes_electroniques": {
      "band_gap_eV": null,
      "HOMO_eV_vs_NHE": null,
      "LUMO_eV_vs_NHE": null,
      "absorption_visible": null
    },
    "performance": {
      "produit_majoritaire": "HCOOH",
      "taux_production_umol_g_h": 20.3,
      "type_taux": "moyen",
      "selectivite_pct": null,
      "AQE_pct": null,
      "TON": null,
      "H2_concurrent_umol_g_h": null
    },
    "stabilite_photocatalytique": {
      "nombre_cycles": null,
      "duree_totale_h": null,
      "retention_pct": null,
      "caracterisation_post": null
    },
    "qualite": {
      "features_manquantes": [
        "band_gap",
        "PLD",
        "AQE",
        "selectivite"
      ],
      "notes": "Taux calculé: 81.2 µmol/g sur 4h = 20.3 µmol/g/h"
    }
  },
  {
    "refcode": "Baluk2024",
    "doi": "10.1016/j.apcatb.2024.124107",
    "mof": {
      "nom": "MOF_met_0.5%Ag",
      "famille": "MIL",
      "metal": "Ti",
      "etat_oxydation": 4,
      "ligand": "2-aminoBDC",
      "groupe_fonctionnel": "-NH2",
      "sites_metalliques_ouverts": null,
      "type_structure": "pristine"
    },
    "cocatalyseur": {
      "type": "Ag",
      "charge_pct": 0.5
    },
    "conditions_reaction": {
      "source_lumiere": "xenon_1000W",
      "longueur_onde_nm": 420,
      "intensite_mW_cm2": null,
      "agent_sacrificiel": "TEOA",
      "solvant": "MeCN",
      "concentration_catalyseur_g_L": 2.5,
      "pression_CO2_bar": 1.013,
      "temperature_C": null,
      "duree_irradiation_h": 4,
      "atmosphere": "CO2_pur"
    },
    "proprietes_structurales": {
      "BET_m2_g": 924,
      "volume_pores_cm3_g": 0.57,
      "PLD_angstrom": null,
      "void_fraction": null
    },
    "proprietes_electroniques": {
      "band_gap_eV": null,
      "HOMO_eV_vs_NHE": null,
      "LUMO_eV_vs_NHE": null,
      "absorption_visible": null
    },
    "performance": {
      "produit_majoritaire": "HCOOH",
      "taux_production_umol_g_h": 25.0,
      "type_taux": "moyen",
      "selectivite_pct": null,
      "AQE_pct": null,
      "TON": null,
      "H2_concurrent_umol_g_h": null
    },
    "stabilite_photocatalytique": {
      "nombre_cycles": null,
      "duree_totale_h": null,
      "retention_pct": null,
      "caracterisation_post": null
    },
    "qualite": {
      "features_manquantes": [
        "band_gap",
        "PLD",
        "AQE",
        "selectivite"
      ],
      "notes": "Taux calculé: ~100 µmol/g sur 4h (lecture graphique) = 25 µmol/g/h"
    }
  },
  {
    "refcode": "Baluk2024",
    "doi": "10.1016/j.apcatb.2024.124107",
    "mof": {
      "nom": "MOF_pho_0.5%Cu",
      "famille": "MIL",
      "metal": "Ti",
      "etat_oxydation": 4,
      "ligand": "2-aminoBDC",
      "groupe_fonctionnel": "-NH2",
      "sites_metalliques_ouverts": null,
      "type_structure": "pristine"
    },
    "cocatalyseur": {
      "type": "Cu",
      "charge_pct": 0.5
    },
    "conditions_reaction": {
      "source_lumiere": "xenon_1000W",
      "longueur_onde_nm": 420,
      "intensite_mW_cm2": null,
      "agent_sacrificiel": "TEOA",
      "solvant": "MeCN",
      "concentration_catalyseur_g_L": 2.5,
      "pression_CO2_bar": 1.013,
      "temperature_C": null,
      "duree_irradiation_h": 4,
      "atmosphere": "CO2_pur"
    },
    "proprietes_structurales": {
      "BET_m2_g": 1346,
      "volume_pores_cm3_g": 0.68,
      "PLD_angstrom": null,
      "void_fraction": null
    },
    "proprietes_electroniques": {
      "band_gap_eV": null,
      "HOMO_eV_vs_NHE": null,
      "LUMO_eV_vs_NHE": null,
      "absorption_visible": null
    },
    "performance": {
      "produit_majoritaire": "HCOOH",
      "taux_production_umol_g_h": 26.25,
      "type_taux": "moyen",
      "selectivite_pct": null,
      "AQE_pct": null,
      "TON": null,
      "H2_concurrent_umol_g_h": null
    },
    "stabilite_photocatalytique": {
      "nombre_cycles": null,
      "duree_totale_h": null,
      "retention_pct": null,
      "caracterisation_post": null
    },
    "qualite": {
      "features_manquantes": [
        "band_gap",
        "PLD",
        "AQE",
        "selectivite"
      ],
      "notes": "Taux calculé: 105 µmol/g sur 4h = 26.25 µmol/g/h"
    }
  },
  {
    "refcode": "Baluk2024",
    "doi": "10.1016/j.apcatb.2024.124107",
    "mof": {
      "nom": "MOF_pho_0.5%Ag",
      "famille": "MIL",
      "metal": "Ti",
      "etat_oxydation": 4,
      "ligand": "2-aminoBDC",
      "groupe_fonctionnel": "-NH2",
      "sites_metalliques_ouverts": null,
      "type_structure": "pristine"
    },
    "cocatalyseur": {
      "type": "Ag",
      "charge_pct": 0.5
    },
    "conditions_reaction": {
      "source_lumiere": "xenon_1000W",
      "longueur_onde_nm": 420,
      "intensite_mW_cm2": null,
      "agent_sacrificiel": "TEOA",
      "solvant": "MeCN",
      "concentration_catalyseur_g_L": 2.5,
      "pression_CO2_bar": 1.013,
      "temperature_C": null,
      "duree_irradiation_h": 4,
      "atmosphere": "CO2_pur"
    },
    "proprietes_structurales": {
      "BET_m2_g": 1218,
      "volume_pores_cm3_g": 0.6,
      "PLD_angstrom": null,
      "void_fraction": null
    },
    "proprietes_electroniques": {
      "band_gap_eV": null,
      "HOMO_eV_vs_NHE": null,
      "LUMO_eV_vs_NHE": null,
      "absorption_visible": null
    },
    "performance": {
      "produit_majoritaire": "HCOOH",
      "taux_production_umol_g_h": 23.75,
      "type_taux": "moyen",
      "selectivite_pct": null,
      "AQE_pct": null,
      "TON": null,
      "H2_concurrent_umol_g_h": null
    },
    "stabilite_photocatalytique": {
      "nombre_cycles": null,
      "duree_totale_h": null,
      "retention_pct": null,
      "caracterisation_post": null
    },
    "qualite": {
      "features_manquantes": [
        "band_gap",
        "PLD",
        "AQE",
        "selectivite"
      ],
      "notes": "Taux calculé: ~95 µmol/g sur 4h (lecture graphique) = 23.75 µmol/g/h"
    }
  },
  {
    "refcode": "Baluk2024",
    "doi": "10.1016/j.apcatb.2024.124107",
    "mof": {
      "nom": "MOF_pho_0.5%Ag_0.5%Cu",
      "famille": "MIL",
      "metal": "Ti",
      "etat_oxydation": 4,
      "ligand": "2-aminoBDC",
      "groupe_fonctionnel": "-NH2",
      "sites_metalliques_ouverts": null,
      "type_structure": "pristine"
    },
    "cocatalyseur": {
      "type": "Ag/Cu",
      "charge_pct": 0.5
    },
    "conditions_reaction": {
      "source_lumiere": "xenon_1000W",
      "longueur_onde_nm": 420,
      "intensite_mW_cm2": null,
      "agent_sacrificiel": "TEOA",
      "solvant": "MeCN",
      "concentration_catalyseur_g_L": 2.5,
      "pression_CO2_bar": 1.013,
      "temperature_C": null,
      "duree_irradiation_h": 4,
      "atmosphere": "CO2_pur"
    },
    "proprietes_structurales": {
      "BET_m2_g": 933,
      "volume_pores_cm3_g": 0.62,
      "PLD_angstrom": null,
      "void_fraction": null
    },
    "proprietes_electroniques": {
      "band_gap_eV": null,
      "HOMO_eV_vs_NHE": null,
      "LUMO_eV_vs_NHE": null,
      "absorption_visible": null
    },
    "performance": {
      "produit_majoritaire": "HCOOH",
      "taux_production_umol_g_h": 8.9,
      "type_taux": "moyen",
      "selectivite_pct": null,
      "AQE_pct": null,
      "TON": null,
      "H2_concurrent_umol_g_h": null
    },
    "stabilite_photocatalytique": {
      "nombre_cycles": null,
      "duree_totale_h": null,
      "retention_pct": null,
      "caracterisation_post": null
    },
    "qualite": {
      "features_manquantes": [
        "band_gap",
        "PLD",
        "AQE",
        "selectivite"
      ],
      "notes": "Taux calculé: 35.6 µmol/g sur 4h = 8.9 µmol/g/h"
    }
  },
  {
    "refcode": "Baluk2024",
    "doi": "10.1016/j.apcatb.2024.124107",
    "mof": {
      "nom": "MOF_inc_0.5%Cu",
      "famille": "MIL",
      "metal": "Ti/Cu",
      "etat_oxydation": 4,
      "ligand": "2-aminoBDC",
      "groupe_fonctionnel": "-NH2",
      "sites_metalliques_ouverts": null,
      "type_structure": "pristine"
    },
    "cocatalyseur": {
      "type": "Cu",
      "charge_pct": 0.5
    },
    "conditions_reaction": {
      "source_lumiere": "xenon_1000W",
      "longueur_onde_nm": 420,
      "intensite_mW_cm2": null,
      "agent_sacrificiel": "TEOA",
      "solvant": "MeCN",
      "concentration_catalyseur_g_L": 2.5,
      "pression_CO2_bar": 1.013,
      "temperature_C": null,
      "duree_irradiation_h": 4,
      "atmosphere": "CO2_pur"
    },
    "proprietes_structurales": {
      "BET_m2_g": 1160,
      "volume_pores_cm3_g": 0.54,
      "PLD_angstrom": null,
      "void_fraction": null
    },
    "proprietes_electroniques": {
      "band_gap_eV": 2.7,
      "HOMO_eV_vs_NHE": 2.07,
      "LUMO_eV_vs_NHE": -0.63,
      "absorption_visible": true
    },
    "performance": {
      "produit_majoritaire": "HCOOH",
      "taux_production_umol_g_h": 17.95,
      "type_taux": "moyen",
      "selectivite_pct": null,
      "AQE_pct": null,
      "TON": null,
      "H2_concurrent_umol_g_h": null
    },
    "stabilite_photocatalytique": {
      "nombre_cycles": null,
      "duree_totale_h": null,
      "retention_pct": null,
      "caracterisation_post": null
    },
    "qualite": {
      "features_manquantes": [
        "PLD",
        "void_fraction",
        "AQE",
        "selectivite"
      ],
      "notes": "Taux calculé: 71.8 µmol/g sur 4h = 17.95 µmol/g/h. Métal bimétallique Ti/Cu dans SBU."
    }
  },
  {
    "refcode": "Baluk2024",
    "doi": "10.1016/j.apcatb.2024.124107",
    "mof": {
      "nom": "MOF_inc_0.5%Ag",
      "famille": "MIL",
      "metal": "Ti/Ag",
      "etat_oxydation": 4,
      "ligand": "2-aminoBDC",
      "groupe_fonctionnel": "-NH2",
      "sites_metalliques_ouverts": null,
      "type_structure": "pristine"
    },
    "cocatalyseur": {
      "type": "Ag",
      "charge_pct": 0.5
    },
    "conditions_reaction": {
      "source_lumiere": "xenon_1000W",
      "longueur_onde_nm": 420,
      "intensite_mW_cm2": null,
      "agent_sacrificiel": "TEOA",
      "solvant": "MeCN",
      "concentration_catalyseur_g_L": 2.5,
      "pression_CO2_bar": 1.013,
      "temperature_C": null,
      "duree_irradiation_h": 4,
      "atmosphere": "CO2_pur"
    },
    "proprietes_structurales": {
      "BET_m2_g": 969,
      "volume_pores_cm3_g": 0.65,
      "PLD_angstrom": null,
      "void_fraction": null
    },
    "proprietes_electroniques": {
      "band_gap_eV": null,
      "HOMO_eV_vs_NHE": null,
      "LUMO_eV_vs_NHE": null,
      "absorption_visible": null
    },
    "performance": {
      "produit_majoritaire": "HCOOH",
      "taux_production_umol_g_h": 7.0,
      "type_taux": "moyen",
      "selectivite_pct": null,
      "AQE_pct": null,
      "TON": null,
      "H2_concurrent_umol_g_h": null
    },
    "stabilite_photocatalytique": {
      "nombre_cycles": null,
      "duree_totale_h": null,
      "retention_pct": null,
      "caracterisation_post": null
    },
    "qualite": {
      "features_manquantes": [
        "band_gap",
        "PLD",
        "AQE",
        "selectivite"
      ],
      "notes": "Taux calculé: ~28 µmol/g sur 4h (lecture graphique) = 7 µmol/g/h (inférieur au MOF pristine)."
    }
  },
  {
    "refcode": "Xu2025",
    "doi": "10.1016/j.apcatb.2024.124983",
    "mof": {
      "nom": "Ni-MOL",
      "famille": "autre",
      "metal": "Ni",
      "etat_oxydation": 2,
      "ligand": "BDC",
      "groupe_fonctionnel": "none",
      "sites_metalliques_ouverts": true,
      "type_structure": "pristine"
    },
    "cocatalyseur": {
      "type": "none",
      "charge_pct": null
    },
    "conditions_reaction": {
      "source_lumiere": "solaire_simule",
      "longueur_onde_nm": null,
      "intensite_mW_cm2": null,
      "agent_sacrificiel": "none",
      "solvant": "H2O",
      "concentration_catalyseur_g_L": null,
      "pression_CO2_bar": 1.013,
      "temperature_C": 20,
      "duree_irradiation_h": 4,
      "atmosphere": "CO2_H2O"
    },
    "proprietes_structurales": {
      "BET_m2_g": 57.7,
      "volume_pores_cm3_g": null,
      "PLD_angstrom": null,
      "void_fraction": null
    },
    "proprietes_electroniques": {
      "band_gap_eV": 3.75,
      "HOMO_eV_vs_NHE": null,
      "LUMO_eV_vs_NHE": null,
      "absorption_visible": false
    },
    "performance": {
      "produit_majoritaire": "CO",
      "taux_production_umol_g_h": 0.84,
      "type_taux": "cumulatif",
      "selectivite_pct": null,
      "AQE_pct": null,
      "TON": null,
      "H2_concurrent_umol_g_h": null
    },
    "stabilite_photocatalytique": {
      "nombre_cycles": null,
      "duree_totale_h": null,
      "retention_pct": null,
      "caracterisation_post": null
    },
    "qualite": {
