Repository: ELKARKAFIDouaa/mof-co2-photoreduction-uq

## Overview

Experimental data on photocatalytic CO₂ reduction over metal–organic frameworks (MOFs) are scattered across the literature, heterogeneous, and not available in any public dataset. This repository contains everything needed to reproduce the study:

1. **An NLP pipeline** that extracts structured experimental records from article PDFs, with a validation layer (precision, recall, F1 against a manually annotated gold set).
2. **A curated dataset** of 316 entries × 40 variables extracted from 83 publications.
3. **A benchmark** of 8 regression and 5 classification models, evaluated on both accuracy (MAE, RMSE, R²; F1, AUC) and uncertainty calibration (ECE, log-likelihood, log-loss).

File: data/nlp output/dataset.json (part 12 of 14)
[
      "features_manquantes": [
        "PLD",
        "void_fraction",
        "HOMO",
        "LUMO",
        "AQE"
      ],
      "notes": "Taux: 3.36 µmol/g sur 4h = 0.84 µmol/g/h"
    }
  },
  {
    "refcode": "Xu2025",
    "doi": "10.1016/j.apcatb.2024.124983",
    "mof": {
      "nom": "Cu-MOL",
      "famille": "autre",
      "metal": "Cu",
      "etat_oxydation": 2,
      "ligand": "BDC",
      "groupe_fonctionnel": "none",
      "sites_metalliques_ouverts": true,
      "type_structure": "pristine"
    },
    "cocatalyseur": {
      "type": "none",
      "charge_pct": null
    },
    "conditions_reaction": {
      "source_lumiere": "solaire_simule",
      "longueur_onde_nm": null,
      "intensite_mW_cm2": null,
      "agent_sacrificiel": "none",
      "solvant": "H2O",
      "concentration_catalyseur_g_L": null,
      "pression_CO2_bar": 1.013,
      "temperature_C": 20,
      "duree_irradiation_h": 4,
      "atmosphere": "CO2_H2O"
    },
    "proprietes_structurales": {
      "BET_m2_g": 104.0,
      "volume_pores_cm3_g": null,
      "PLD_angstrom": null,
      "void_fraction": null
    },
    "proprietes_electroniques": {
      "band_gap_eV": 1.66,
      "HOMO_eV_vs_NHE": null,
      "LUMO_eV_vs_NHE": null,
      "absorption_visible": true
    },
    "performance": {
      "produit_majoritaire": "CO",
      "taux_production_umol_g_h": 1.545,
      "type_taux": "cumulatif",
      "selectivite_pct": null,
      "AQE_pct": null,
      "TON": null,
      "H2_concurrent_umol_g_h": null
    },
    "stabilite_photocatalytique": {
      "nombre_cycles": null,
      "duree_totale_h": null,
      "retention_pct": null,
      "caracterisation_post": null
    },
    "qualite": {
      "features_manquantes": [
        "PLD",
        "void_fraction",
        "HOMO",
        "LUMO",
        "AQE"
      ],
      "notes": "Taux: 6.18 µmol/g sur 4h = 1.545 µmol/g/h"
    }
  },
  {
    "refcode": "Xu2025",
    "doi": "10.1016/j.apcatb.2024.124983",
    "mof": {
      "nom": "Cu2Ni-MOL",
      "famille": "autre",
      "metal": "Cu/Ni",
      "etat_oxydation": 2,
      "ligand": "BDC",
      "groupe_fonctionnel": "none",
      "sites_metalliques_ouverts": true,
      "type_structure": "pristine"
    },
    "cocatalyseur": {
      "type": "none",
      "charge_pct": null
    },
    "conditions_reaction": {
      "source_lumiere": "solaire_simule",
      "longueur_onde_nm": null,
      "intensite_mW_cm2": null,
      "agent_sacrificiel": "none",
      "solvant": "H2O",
      "concentration_catalyseur_g_L": null,
      "pression_CO2_bar": 1.013,
      "temperature_C": 20,
      "duree_irradiation_h": 4,
      "atmosphere": "CO2_H2O"
    },
    "proprietes_structurales": {
      "BET_m2_g": 116.7,
      "volume_pores_cm3_g": null,
      "PLD_angstrom": null,
      "void_fraction": null
    },
    "proprietes_electroniques": {
      "band_gap_eV": 3.17,
      "HOMO_eV_vs_NHE": null,
      "LUMO_eV_vs_NHE": null,
      "absorption_visible": true
    },
    "performance": {
      "produit_majoritaire": "CO",
      "taux_production_umol_g_h": 16.44,
      "type_taux": "cumulatif",
      "selectivite_pct": null,
      "AQE_pct": null,
      "TON": null,
      "H2_concurrent_umol_g_h": null
    },
    "stabilite_photocatalytique": {
      "nombre_cycles": null,
      "duree_totale_h": null,
      "retention_pct": null,
      "caracterisation_post": null
    },
    "qualite": {
      "features_manquantes": [
        "PLD",
        "void_fraction",
        "HOMO",
        "LUMO",
        "AQE"
      ],
      "notes": "Taux: 65.75 µmol/g sur 4h = 16.44 µmol/g/h. Bimétallique Cu/Ni."
    }
  },
  {
    "refcode": "Xu2025",
    "doi": "10.1016/j.apcatb.2024.124983",
    "mof": {
      "nom": "Pd1.5@Cu2Ni-MOL",
      "famille": "autre",
      "metal": "Cu/Ni",
      "etat_oxydation": 2,
      "ligand": "BDC",
      "groupe_fonctionnel": "none",
      "sites_metalliques_ouverts": true,
      "type_structure": "composite"
    },
    "cocatalyseur": {
      "type": "Pd",
      "charge_pct": 1.5
    },
    "conditions_reaction": {
      "source_lumiere": "solaire_simule",
      "longueur_onde_nm": null,
      "intensite_mW_cm2": null,
      "agent_sacrificiel": "none",
      "solvant": "H2O",
      "concentration_catalyseur_g_L": null,
      "pression_CO2_bar": 1.013,
      "temperature_C": 20,
      "duree_irradiation_h": 4,
      "atmosphere": "CO2_H2O"
    },
    "proprietes_structurales": {
      "BET_m2_g": null,
      "volume_pores_cm3_g": null,
      "PLD_angstrom": null,
      "void_fraction": null
    },
    "proprietes_electroniques": {
      "band_gap_eV": 2.96,
      "HOMO_eV_vs_NHE": null,
      "LUMO_eV_vs_NHE": null,
      "absorption_visible": true
    },
    "performance": {
      "produit_majoritaire": "CO",
      "taux_production_umol_g_h": 48.69,
      "type_taux": "moyen",
      "selectivite_pct": 100,
      "AQE_pct": null,
      "TON": null,
      "H2_concurrent_umol_g_h": null
    },
    "stabilite_photocatalytique": {
      "nombre_cycles": null,
      "duree_totale_h": null,
      "retention_pct": null,
      "caracterisation_post": null
    },
    "qualite": {
      "features_manquantes": [
        "BET",
        "PLD",
        "void_fraction",
        "HOMO",
        "LUMO",
        "AQE"
      ],
      "notes": "Taux: 194.74 µmol/g sur 4h = 48.69 µmol/g/h. Sélectivité CO ~100%."
    }
  },
  {
    "refcode": "Jia2022",
    "doi": "10.1016/j.mcat.2022.112485",
    "mof": {
      "nom": "NM (NH2-MIL-125(Ti))",
      "famille": "MIL",
      "metal": "Ti",
      "etat_oxydation": 4,
      "ligand": "2-aminoBDC",
      "groupe_fonctionnel": "-NH2",
      "sites_metalliques_ouverts": null,
      "type_structure": "pristine"
    },
    "cocatalyseur": {
      "type": "none",
      "charge_pct": null
    },
    "conditions_reaction": {
      "source_lumiere": "xenon_300W",
      "longueur_onde_nm": 400,
      "intensite_mW_cm2": null,
      "agent_sacrificiel": "none",
      "solvant": "H2O",
      "concentration_catalyseur_g_L": 1.0,
      "pression_CO2_bar": 1.013,
      "temperature_C": 15,
      "duree_irradiation_h": 3,
      "atmosphere": "CO2_H2O"
    },
    "proprietes_structurales": {
      "BET_m2_g": 908.6,
      "volume_pores_cm3_g": 0.509,
      "PLD_angstrom": null,
      "void_fraction": null
    },
    "proprietes_electroniques": {
      "band_gap_eV": 2.66,
      "HOMO_eV_vs_NHE": 2.36,
      "LUMO_eV_vs_NHE": -0.3,
      "absorption_visible": false
    },
    "performance": {
      "produit_majoritaire": "mixte",
      "taux_production_umol_g_h": 15.82,
      "type_taux": "cumulatif",
      "selectivite_pct": null,
      "AQE_pct": null,
      "TON": null,
      "H2_concurrent_umol_g_h": null
    },
    "stabilite_photocatalytique": {
      "nombre_cycles": null,
      "duree_totale_h": null,
      "retention_pct": null,
      "caracterisation_post": null
    },
    "qualite": {
      "features_manquantes": [
        "PLD",
        "void_fraction",
        "AQE",
        "selectivite"
      ],
      "notes": "Taux total (CH3OH+CH3CH2OH): 31.84+15.63=47.47 µmol/g sur 3h = 15.82 µmol/g/h"
    }
  },
  {
    "refcode": "Jia2022",
    "doi": "10.1016/j.mcat.2022.112485",
    "mof": {
      "nom": "PNM (Pt/NH2-MIL-125(Ti))",
      "famille": "MIL",
      "metal": "Ti",
      "etat_oxydation": 4,
      "ligand": "2-aminoBDC",
      "groupe_fonctionnel": "-NH2",
      "sites_metalliques_ouverts": null,
      "type_structure": "composite"
    },
    "cocatalyseur": {
      "type": "Pt",
      "charge_pct": null
    },
    "conditions_reaction": {
      "source_lumiere": "xenon_300W",
      "longueur_onde_nm": 400,
      "intensite_mW_cm2": null,
      "agent_sacrificiel": "none",
      "solvant": "H2O",
      "concentration_catalyseur_g_L": 1.0,
      "pression_CO2_bar": 1.013,
      "temperature_C": 15,
      "duree_irradiation_h": 3,
      "atmosphere": "CO2_H2O"
    },
    "proprietes_structurales": {
      "BET_m2_g": null,
      "volume_pores_cm3_g": null,
      "PLD_angstrom": null,
      "void_fraction": null
    },
    "proprietes_electroniques": {
      "band_gap_eV": null,
      "HOMO_eV_vs_NHE": null,
      "LUMO_eV_vs_NHE": null,
      "absorption_visible": null
    },
    "performance": {
      "produit_majoritaire": "mixte",
      "taux_production_umol_g_h": 77.14,
      "type_taux": "cumulatif",
      "selectivite_pct": null,
      "AQE_pct": null,
      "TON": null,
      "H2_concurrent_umol_g_h": null
    },
    "stabilite_photocatalytique": {
      "nombre_cycles": null,
      "duree_totale_h": null,
      "retention_pct": null,
      "caracterisation_post": null
    },
    "qualite": {
      "features_manquantes": [
        "BET",
        "band_gap",
        "PLD",
        "AQE",
        "selectivite"
      ],
      "notes": "Taux total (CH3OH+CH3CH2OH): 132.02+99.41=231.43 µmol/g sur 3h = 77.14 µmol/g/h"
    }
  },
  {
    "refcode": "Jia2022",
    "doi": "10.1016/j.mcat.2022.112485",
    "mof": {
      "nom": "1CPNM (Cu2O/Pt/NH2-MIL-125(Ti))",
      "famille": "MIL",
      "metal": "Ti",
      "etat_oxydation": 4,
      "ligand": "2-aminoBDC",
      "groupe_fonctionnel": "-NH2",
      "sites_metalliques_ouverts": null,
      "type_structure": "heterojunction"
    },
    "cocatalyseur": {
      "type": "Pt/Cu2O",
      "charge_pct": 1.0
    },
    "conditions_reaction": {
      "source_lumiere": "xenon_300W",
      "longueur_onde_nm": 400,
      "intensite_mW_cm2": null,
      "agent_sacrificiel": "none",
      "solvant": "H2O",
      "concentration_catalyseur_g_L": 1.0,
      "pression_CO2_bar": 1.013,
      "temperature_C": 15,
      "duree_irradiation_h": 3,
      "atmosphere": "CO2_H2O"
    },
    "proprietes_structurales": {
      "BET_m2_g": 407.8,
      "volume_pores_cm3_g": 0.28,
      "PLD_angstrom": null,
      "void_fraction": null
    },
    "proprietes_electroniques": {
      "band_gap_eV": null,
      "HOMO_eV_vs_NHE": null,
      "LUMO_eV_vs_NHE": null,
      "absorption_visible": true
    },
    "performance": {
      "produit_majoritaire": "CH3CH2OH",
      "taux_production_umol_g_h": 384.31,
      "type_taux": "cumulatif",
      "selectivite_pct": null,
      "AQE_pct": null,
      "TON": null,
      "H2_concurrent_umol_g_h": null
    },
    "stabilite_photocatalytique": {
      "nombre_cycles": 5,
      "duree_totale_h": 15,
      "retention_pct": null,
      "caracterisation_post": "PXRD_intact"
    },
    "qualite": {
      "features_manquantes": [
        "band_gap",
        "PLD",
        "AQE",
        "selectivite"
      ],
      "notes": "Taux total (CH3OH+CH3CH2OH): 434.46+718.47=1152.93 µmol/g sur 3h = 384.31 µmol/g/h. Z-schéma."
    }
  },
  {
    "refcode": "Co6-MOF",
    "doi": "10.1039/c7ta02611k",
    "mof": {
      "nom": "Co6-MOF",
      "famille": "autre",
      "metal": "Co",
      "etat_oxydation": 2,
      "ligand": "NTB, 4,4'-bpy",
      "groupe_fonctionnel": "none",
      "sites_metalliques_ouverts": null,
      "type_structure": "pristine"
    },
    "cocatalyseur": {
      "type": "Ru",
      "charge_pct": null
    },
    "conditions_reaction": {
      "source_lumiere": "visible",
      "longueur_onde_nm": 420,
      "intensite_mW_cm2": null,
      "agent_sacrificiel": "TEOA",
      "solvant": "MeCN/H2O",
      "concentration_catalyseur_g_L": null,
      "pression_CO2_bar": 1.013,
      "temperature_C": 35,
      "duree_irradiation_h": 3,
      "atmosphere": "CO2_pur"
    },
    "proprietes_structurales": {
      "BET_m2_g": 1957.5,
      "volume_pores_cm3_g": 0.87,
      "PLD_angstrom": null,
      "void_fraction": 0.639
    },
    "proprietes_electroniques": {
      "band_gap_eV": null,
      "HOMO_eV_vs_NHE": -5.54,
      "LUMO_eV_vs_NHE": -3.88,
      "absorption_visible": true
    },
    "performance": {
      "produit_majoritaire": "CO",
      "taux_production_umol_g_h": null,
      "type_taux": "",
      "selectivite_pct": null,
      "AQE_pct": 0.758,
      "TON": 13.5,
      "H2_concurrent_umol_g_h": null
    },
    "stabilite_photocatalytique": {
      "nombre_cycles": null,
      "duree_totale_h": null,
      "retention_pct": null,
      "caracterisation_post": "PXRD_intact"
    },
    "qualite": {
      "features_manquantes": [
        "band_gap",
        "PLD",
        "taux_production_umol_g_h",
        "H2_concurrent_umol_g_h"
      ],
      "notes": "TON calculé comme (CO+H2)/Co6-MOF. Taux non normalisable en µmol/g/h car masse catalyseur inconnue. HOMO/LUMO ajustés de eV vs vide à vs NHE (-4.5 eV)."
    }
  },
  {
    "refcode": "Ni-BDC",
    "doi": "10.1002/adfm.202101234",
    "mof": {
      "nom": "Ni-BDC",
      "famille": "autre",
      "metal": "Ni",
      "etat_oxydation": 2,
      "ligand": "BDC",
      "groupe_fonctionnel": "none",
      "sites_metalliques_ouverts": null,
      "type_structure": "pristine"
    },
    "cocatalyseur": {
      "type": "Ru",
      "charge_pct": null
    },
    "conditions_reaction": {
      "source_lumiere": "visible",
      "longueur_onde_nm": 420,
      "intensite_mW_cm2": null,
      "agent_sacrificiel": "TEOA",
      "solvant": "MeCN/H2O",
      "concentration_catalyseur_g_L": 0.02,
      "pression_CO2_bar": 1.013,
      "temperature_C": null,
      "duree_irradiation_h": 2,
      "atmosphere": "CO2_saturé_solution"
    },
    "proprietes_structurales": {
      "BET_m2_g": null,
      "volume_pores_cm3_g": null,
      "PLD_angstrom": null,
      "void_fraction": null
    },
    "proprietes_electroniques": {
      "band_gap_eV": null,
      "HOMO_eV_vs_NHE": null,
      "LUMO_eV_vs_NHE": null,
      "absorption_visible": true
    },
    "performance": {
      "produit_majoritaire": "CO",
      "taux_production_umol_g_h": 104000000,
      "type_taux": "initial",
      "selectivite_pct": 96.8,
      "AQE_pct": 1.75,
      "TON": null,
      "H2_concurrent_umol_g_h": null
    },
    "stabilite_photocatalytique": {
      "nombre_cycles": null,
      "duree_totale_h": 6,
      "retention_pct": null,
      "caracterisation_post": "PXRD_intact"
    },
    "qualite": {
      "features_manquantes": [
        "BET_m2_g",
        "volume_pores_cm3_g",
        "PLD",
        "band_gap",
        "HOMO",
        "LUMO",
        "TON"
      ],
      "notes": "Taux en mmol/g/h converti en µmol/g/h (104 mmol/g/h = 104000000 µmol/g/h). Valeur extrêmement élevée, vérifier cohérence."
    }
  },
  {
    "refcode": "Zn-TTF-MOF",
    "doi": "10.1021/acsaem.3c00244",
    "mof": {
      "nom": "Zn-TTF-MOF",
      "famille": "autre",
      "metal": "Zn",
      "etat_oxydation": 2,
      "ligand": "TTFTB",
      "groupe_fonctionnel": "TTF",
      "sites_metalliques_ouverts": null,
      "type_structure": "pristine"
    },
    "cocatalyseur": {
      "type": "none",
      "charge_pct": null
    },
    "conditions_reaction": {
      "source_lumiere": "visible",
      "longueur_onde_nm": 400,
      "intensite_mW_cm2": null,
      "agent_sacrificiel": "none",
      "solvant": "H2O",
      "concentration_catalyseur_g_L": null,
      "pression_CO2_bar": 1.013,
      "temperature_C": 25,
      "duree_irradiation_h": 10,
      "atmosphere": "CO2_saturé_solution"
    },
    "proprietes_structurales": {
      "BET_m2_g": 653,
      "volume_pores_cm3_g": null,
      "PLD_angstrom": 6,
      "void_fraction": null
    },
    "proprietes_electroniques": {
      "band_gap_eV": 1.83,
      "HOMO_eV_vs_NHE": null,
      "LUMO_eV_vs_NHE": -0.59,
      "absorption_visible": true
    },
    "performance": {
      "produit_majoritaire": "CO",
      "taux_production_umol_g_h": 78.44,
      "type_taux": "moyen",
      "selectivite_pct": 94,
      "AQE_pct": null,
      "TON": null,
      "H2_concurrent_umol_g_h": null
    },
    "stabilite_photocatalytique": {
      "nombre_cycles": 5,
      "duree_totale_h": 30,
      "retention_pct": 90,
      "caracterisation_post": "PXRD_intact"
    },
    "qualite": {
      "features_manquantes": [
        "volume_pores",
        "void_fraction",
        "HOMO",
        "AQE",
        "TON"
      ],
      "notes": "PLD estimé à ~6 Å d'après distribution de taille de pores NLDFT. Fonctionne sans photosensibilisateur ni agent sacrificiel ajouté."
    }
  },
  {
    "refcode": "Choi2016_JACS",
    "doi": "10.1021/jacs.6b11027",
    "mof": {
      "nom": "Re1-MOF",
      "famille": "UiO",
      "metal": "Zr",
      "etat_oxydation": 4,
      "ligand": "BPYDC",
      "groupe_fonctionnel": "Re(CO)3Cl",
      "sites_metalliques_ouverts": null,
      "type_structure": "pristine"
    },
    "cocatalyseur": {
      "type": "none",
      "charge_pct": null
    },
    "conditions_reaction": {
      "source_lumiere": "visible",
      "longueur_onde_nm": null,
      "intensite_mW_cm2": null,
      "agent_sacrificiel": "TEOA",
      "solvant": "MeCN/H2O",
      "concentration_catalyseur_g_L": null,
      "pression_CO2_bar": 1.0,
      "temperature_C": null,
      "duree_irradiation_h": null,
      "atmosphere": "CO2_pur"
    },
    "proprietes_structurales": {
      "BET_m2_g": null,
      "volume_pores_cm3_g": null,
      "PLD_angstrom": null,
      "void_fraction": null
    },
    "proprietes_electroniques": {
      "band_gap_eV": null,
      "HOMO_eV_vs_NHE": null,
      "LUMO_eV_vs_NHE": null,
      "absorption_visible": true
    },
    "performance": {
      "produit_majoritaire": "CO",
      "taux_production_umol_g_h": null,
      "type_taux": "moyen",
      "selectivite_pct": null,
      "AQE_pct": null,
      "TON": null,
      "H2_concurrent_umol_g_h": null
    },
    "stabilite_photocatalytique": {
      "nombre_cycles": null,
      "duree_totale_h": null,
      "retention_pct": null,
      "caracterisation_post": null
    },
    "qualite": {
      "features_manquantes": [
        "BET",
        "band_gap",
        "taux_production",
        "selectivite",
        "AQE",
        "TON",
        "H2_concurrent"
      ],
      "notes": "Activite photocatalytique mesuree par TON, pas de taux en umol/g/h. 1 complexe Re par maille."
    }
  },
  {
    "refcode": "Choi2016_JACS",
    "doi": "10.1021/jacs.6b11027",
    "mof": {
      "nom": "Re2-MOF",
      "famille": "UiO",
      "metal": "Zr",
      "etat_oxydation": 4,
      "ligand": "BPYDC",
      "groupe_fonctionnel": "Re(CO)3Cl",
      "sites_metalliques_ouverts": null,
      "type_structure": "pristine"
    },
    "cocatalyseur": {
      "type": "none",
      "charge_pct": null
    },
    "conditions_reaction": {
      "source_lumiere": "visible",
      "longueur_onde_nm": null,
      "intensite_mW_cm2": null,
      "agent_sacrificiel": "TEOA",
      "solvant": "MeCN/H2O",
      "concentration_catalyseur_g_L": null,
      "pression_CO2_bar": 1.0,
      "temperature_C": null,
      "duree_irradiation_h": null,
      "atmosphere": "CO2_pur"
    },
    "proprietes_structurales": {
      "BET_m2_g": null,
      "volume_pores_cm3_g": null,
      "PLD_angstrom": null,
      "void_fraction": null
    },
    "proprietes_electroniques": {
      "band_gap_eV": null,
      "HOMO_eV_vs_NHE": null,
      "LUMO_eV_vs_NHE": null,
      "absorption_visible": true
    },
    "performance": {
      "produit_majoritaire": "CO",
      "taux_production_umol_g_h": null,
      "type_taux": "moyen",
      "selectivite_pct": null,
      "AQE_pct": null,
      "TON": null,
      "H2_concurrent_umol_g_h": null
    },
    "qualite": {
      "features_manquantes": [
        "BET",
        "band_gap",
        "taux_production",
        "selectivite",
        "AQE",
        "TON",
        "H2_concurrent"
      ],
      "notes": "2 complexes Re par maille."
    }
  },
  {
    "refcode": "Choi2016_JACS",
    "doi": "10.1021/jacs.6b11027",
    "mof": {
      "nom": "Re3-MOF",
      "famille": "UiO",
      "metal": "Zr",
      "etat_oxydation": 4,
      "ligand": "BPYDC",
      "groupe_fonctionnel": "Re(CO)3Cl",
      "sites_metalliques_ouverts": null,
      "type_structure": "pristine"
    },
    "cocatalyseur": {
      "type": "none",
      "charge_pct": null
    },
    "conditions_reaction": {
      "source_lumiere": "visible",
      "longueur_onde_nm": null,
      "intensite_mW_cm2": null,
      "agent_sacrificiel": "TEOA",
      "solvant": "MeCN/H2O",
      "concentration_catalyseur_g_L": null,
      "pression_CO2_bar": 1.0,
      "temperature_C": null,
      "duree_irradiation_h": null,
      "atmosphere": "CO2_pur"
    },
    "proprietes_structurales": {
      "BET_m2_g": null,
      "volume_pores_cm3_g": null,
      "PLD_angstrom": null,
      "void_fraction": null
    },
    "proprietes_electroniques": {
      "band_gap_eV": null,
      "HOMO_eV_vs_NHE": null,
      "LUMO_eV_vs_NHE": null,
      "absorption_visible": true
    },
    "performance": {
      "produit_majoritaire": "CO",
      "taux_production_umol_g_h": null,
      "type_taux": "moyen",
      "selectivite_pct": null,
      "AQE_pct": null,
      "TON": 13.2,
      "H2_concurrent_umol_g_h": null
    },
    "stabilite_photocatalytique": {
      "nombre_cycles": null,
      "duree_totale_h": null,
      "retention_pct": null,
      "caracterisation_post": null
    },
    "qualite": {
      "features_manquantes": [
        "BET",
        "band_gap",
        "taux_production",
        "selectivite",
        "AQE",
        "H2_concurrent"
      ],
      "notes": "Activite maximale pour n=3. TON = 13.2 apres 24h. 3 complexes Re par maille."
    }
  },
  {
    "refcode": "Choi2016_JACS",
    "doi": "10.1021/jacs.6b11027",
    "mof": {
      "nom": "Re5-MOF",
      "famille": "UiO",
      "metal": "Zr",
      "etat_oxydation": 4,
      "ligand": "BPYDC",
      "groupe_fonctionnel": "Re(CO)3Cl",
      "sites_metalliques_ouverts": null,
      "type_structure": "pristine"
    },
    "cocatalyseur": {
      "type": "none",
      "charge_pct": null
    },
    "conditions_reaction": {
      "source_lumiere": "visible",
      "longueur_onde_nm": null,
      "intensite_mW_cm2": null,
      "agent_sacrificiel": "TEOA",
      "solvant": "MeCN/H2O",
      "concentration_catalyseur_g_L": null,
      "pression_CO2_bar": 1.0,
      "temperature_C": null,
      "duree_irradiation_h": null,
      "atmosphere": "CO2_pur"
    },
    "proprietes_structurales": {
      "BET_m2_g": null,
      "volume_pores_cm3_g": null,
      "PLD_angstrom": null,
      "void_fraction": null
    },
    "proprietes_electroniques": {
      "band_gap_eV": null,
      "HOMO_eV_vs_NHE": null,
      "LUMO_eV_vs_NHE": null,
      "absorption_visible": true
    },
    "performance": {
      "produit_majoritaire": "CO",
      "taux_production_umol_g_h": null,
      "type_taux": "moyen",
      "selectivite_pct": null,
      "AQE_pct": null,
      "TON": null,
      "H2_concurrent_umol_g_h": null
    },
    "qualite": {
      "features_manquantes": [
        "BET",
        "band_gap",
        "taux_production",
        "selectivite",
        "AQE",
        "TON",
        "H2_concurrent"
      ],
      "notes": "5 complexes Re par maille. Activite diminuee par rapport a Re3-MOF."
    }
  },
  {
    "refcode": "Choi2016_JACS",
    "doi": "10.1021/jacs.6b11027",
    "mof": {
      "nom": "Re11-MOF",
      "famille": "UiO",
      "metal": "Zr",
      "etat_oxydation": 4,
      "ligand": "BPYDC",
      "groupe_fonctionnel": "Re(CO)3Cl",
      "sites_metalliques_ouverts": null,
      "type_structure": "pristine"
    },
    "cocatalyseur": {
      "type": "none",
      "charge_pct": null
    },
    "conditions_reaction": {
      "source_lumiere": "visible",
      "longueur_onde_nm": null,
      "intensite_mW_cm2": null,
      "agent_sacrificiel": "TEOA",
      "solvant": "MeCN/H2O",
      "concentration_catalyseur_g_L": null,
      "pression_CO2_bar": 1.0,
      "temperature_C": null,
      "duree_irradiation_h": null,
      "atmosphere": "CO2_pur"
    },
    "proprietes_structurales": {
      "BET_m2_g": null,
      "volume_pores_cm3_g": null,
      "PLD_angstrom": null,
      "void_fraction": null
    },
    "proprietes_electroniques": {
      "band_gap_eV": null,
      "HOMO_eV_vs_NHE": null,
      "LUMO_eV_vs_NHE": null,
      "absorption_visible": true
    },
    "performance": {
      "produit_majoritaire": "CO",
      "taux_production_umol_g_h": null,
      "type_taux": "moyen",
      "selectivite_pct": null,
      "AQE_pct": null,
      "TON": null,
      "H2_concurrent_umol_g_h": null
    },
    "qualite": {
      "features_manquantes": [
        "BET",
        "band_gap",
        "taux_production",
        "selectivite",
        "AQE",
        "TON",
        "H2_concurrent"
      ],
      "notes": "11 complexes Re par maille."
    }
  },
  {
    "refcode": "Choi2016_JACS",
    "doi": "10.1021/jacs.6b11027",
    "mof": {
      "nom": "Re16-MOF",
      "famille": "UiO",
      "metal": "Zr",
      "etat_oxydation": 4,
      "ligand": "BPYDC",
      "groupe_fonctionnel": "Re(CO)3Cl",
      "sites_metalliques_ouverts": null,
      "type_structure": "pristine"
    },
    "cocatalyseur": {
      "type": "none",
      "charge_pct": null
    },
    "conditions_reaction": {
      "source_lumiere": "visible",
      "longueur_onde_nm": null,
      "intensite_mW_cm2": null,
      "agent_sacrificiel": "TEOA",
      "solvant": "MeCN/H2O",
      "concentration_catalyseur_g_L": null,
      "pression_CO2_bar": 1.0,
      "temperature_C": null,
      "duree_irradiation_h": null,
      "atmosphere": "CO2_pur"
    },
    "proprietes_structurales": {
      "BET_m2_g": null,
      "volume_pores_cm3_g": null,
      "PLD_angstrom": null,
      "void_fraction": null
    },
    "proprietes_electroniques": {
      "band_gap_eV": null,
      "HOMO_eV_vs_NHE": null,
      "LUMO_eV_vs_NHE": null,
      "absorption_visible": true
    },
    "performance": {
      "produit_majoritaire": "CO",
      "taux_production_umol_g_h": null,
      "type_taux": "moyen",
      "selectivite_pct": null,
      "AQE_pct": null,
      "TON": null,
      "H2_concurrent_umol_g_h": null
    },
    "qualite": {
      "features_manquantes": [
        "BET",
        "band_gap",
        "taux_production",
        "selectivite",
        "AQE",
        "TON",
        "H2_concurrent"
      ],
      "notes": "16 complexes Re par maille."
    }
  },
  {
    "refcode": "Choi2016_JACS",
    "doi": "10.1021/jacs.6b11027",
    "mof": {
      "nom": "Re24-MOF",
      "famille": "UiO",
      "metal": "Zr",
      "etat_oxydation": 4,
      "ligand": "BPYDC",
      "groupe_fonctionnel": "Re(CO)3Cl",
      "sites_metalliques_ouverts": null,
      "type_structure": "pristine"
    },
    "cocatalyseur": {
      "type": "none",
      "charge_pct": null
    },
    "conditions_reaction": {
      "source_lumiere": "visible",
      "longueur_onde_nm": null,
      "intensite_mW_cm2": null,
      "agent_sacrificiel": "TEOA",
      "solvant": "MeCN/H2O",
      "concentration_catalyseur_g_L": null,
      "pression_CO2_bar": 1.0,
      "temperature_C": null,
      "duree_irradiation_h": null,
      "atmosphere": "CO2_pur"
    },
    "proprietes_structurales": {
      "BET_m2_g": null,
      "volume_pores_cm3_g": null,
      "PLD_angstrom": null,
      "void_fraction": null
    },
    "proprietes_electroniques": {
      "band_gap_eV": null,
      "HOMO_eV_vs_NHE": null,
      "LUMO_eV_vs_NHE": null,
      "absorption_visible": true
    },
    "performance": {
      "produit_majoritaire": "CO",
      "taux_production_umol_g_h": null,
      "type_taux": "moyen",
      "selectivite_pct": null,
      "AQE_pct": null,
      "TON": null,
      "H2_concurrent_umol_g_h": null
    },
    "qualite": {
      "features_manquantes": [
        "BET",
        "band_gap",
        "taux_production",
        "selectivite",
        "AQE",
        "TON",
        "H2_concurrent"
      ],
      "notes": "24 complexes Re par maille."
    }
  },
  {
    "refcode": "Choi2016_JACS",
    "doi": "10.1021/jacs.6b11027",
    "mof": {
      "nom": "AgC@Re3-MOF",
      "famille": "UiO",
      "metal": "Zr",
      "etat_oxydation": 4,
      "ligand": "BPYDC",
      "groupe_fonctionnel": "Re(CO)3Cl",
      "sites_metalliques_ouverts": null,
      "type_structure": "composite"
    },
    "cocatalyseur": {
      "type": "Ag",
      "charge_pct": null
    },
    "conditions_reaction": {
      "source_lumiere": "visible",
      "longueur_onde_nm": null,
      "intensite_mW_cm2": null,
      "agent_sacrificiel": "TEOA",
      "solvant": "MeCN/H2O",
      "concentration_catalyseur_g_L": null,
      "pression_CO2_bar": 1.0,
      "temperature_C": null,
      "duree_irradiation_h": 48,
      "atmosphere": "CO2_pur"
    },
    "proprietes_structurales": {
      "BET_m2_g": null,
      "volume_pores_cm3_g": null,
      "PLD_angstrom": null,
      "void_fraction": null
    },
    "proprietes_electroniques": {
      "band_gap_eV": null,
      "HOMO_eV_vs_NHE": null,
      "LUMO_eV_vs_NHE": null,
      "absorption_visible": true
    },
    "performance": {
      "produit_majoritaire": "CO",
      "taux_production_umol_g_h": null,
      "type_taux": "moyen",
      "selectivite_pct": null,
      "AQE_pct": null,
      "TON": 24.3,
      "H2_concurrent_umol_g_h": null
    },
    "stabilite_photocatalytique": {
      "nombre_cycles": null,
      "duree_totale_h": 48,
      "retention_pct": null,
      "caracterisation_post": "PXRD_intact"
    },
    "qualite": {
      "features_manquantes": [
        "BET",
        "band_gap",
        "taux_production",
        "selectivite",
        "AQE",
        "H2_concurrent"
      ],
      "notes": "Ag nanocubes (98 nm) recouverts de Re3-MOF. TON = 24.3 apres 48h. Augmentation d'un facteur 7 par rapport a Re3-MOF seul."
    }
  },
  {
    "refcode": "Zhang2021_Chin_Chem_Lett",
    "doi": "10.1016/j.clet.2021.09.035",
    "mof": {
      "nom": "Co-MOF",
      "famille": "autre",
      "metal": "Co",
      "etat_oxydation": 2,
      "ligand": "H3IDC/4,4-bipy",
      "groupe_fonctionnel": "none",
      "sites_metalliques_ouverts": null,
      "type_structure": "pristine"
    },
    "cocatalyseur": {
      "type": "none",
      "charge_pct": null
    },
    "conditions_reaction": {
      "source_lumiere": "xenon_300W",
      "longueur_onde_nm": 420,
      "intensite_mW_cm2": null,
      "agent_sacrificiel": "TEOA",
      "solvant": "MeCN/H2O",
      "concentration_catalyseur_g_L": 0.4,
      "pression_CO2_bar": 1.0,
      "temperature_C": 25,
      "duree_irradiation_h": 4,
      "atmosphere": "CO2_pur"
    },
    "proprietes_structurales": {
      "BET_m2_g": null,
      "volume_pores_cm3_g": null,
      "PLD_angstrom": null,
      "void_fraction": null
    },
    "proprietes_electroniques": {
      "band_gap_eV": 1.95,
      "HOMO_eV_vs_NHE": 0.86,
      "LUMO_eV_vs_NHE": -1.09,
      "absorption_visible": true
    },
    "performance": {
      "produit_majoritaire": "CO",
      "taux_production_umol_g_h": 1247,
      "type_taux": "moyen",
      "selectivite_pct": 85.8,
      "AQE_pct": null,
      "TON": null,
      "H2_concurrent_umol_g_h": null
    },
    "stabilite_photocatalytique": {
      "nombre_cycles": null,
      "duree_totale_h": null,
      "retention_pct": null,
      "caracterisation_post": null
    },
    "qualite": {
      "features_manquantes": [
        "BET",
        "volume_pores",
        "PLD",
        "void_fraction",
        "intensite_lumiere",
        "AQE",
        "TON",
        "H2_concurrent",
        "donnees_stabilite"
      ],
      "notes": "Utilisation de [Ru(phen)3]PF6 comme photosensibilisateur."
    }
  },
  {
    "refcode": "Zhang2021_Chin_Chem_Lett",
    "doi": "10.1016/j.clet.2021.09.035",
    "mof": {
      "nom": "Co2Ni1-MOF",
      "famille": "autre",
      "metal": "Co/Ni",
      "etat_oxydation": 2,
      "ligand": "H3IDC/4,4-bipy",
      "groupe_fonctionnel": "none",
      "sites_metalliques_ouverts": null,
      "type_structure": "pristine"
    },
    "cocatalyseur": {
      "type": "none",
      "charge_pct": null
    },
    "conditions_reaction": {
      "source_lumiere": "xenon_300W",
      "longueur_onde_nm": 420,
      "intensite_mW_cm2": null,
      "agent_sacrificiel": "TEOA",
      "solvant": "MeCN/H2O",
      "concentration_catalyseur_g_L": 0.4,
      "pression_CO2_bar": 1.0,
      "temperature_C": 25,
      "duree_irradiation_h": 4,
      "atmosphere": "CO2_pur"
    },
    "proprietes_structurales": {
      "BET_m2_g": null,
      "volume_pores_cm3_g": null,
      "PLD_angstrom": null,
      "void_fraction": null
    },
    "proprietes_electroniques": {
      "band_gap_eV": 2.13,
      "HOMO_eV_vs_NHE": 1.23,
      "LUMO_eV_vs_NHE": -0.9,
      "absorption_visible": true
    },
    "performance": {
      "produit_majoritaire": "CO",
      "taux_production_umol_g_h": null,
      "type_taux": "moyen",
      "selectivite_pct": null,
      "AQE_pct": null,
      "TON": null,
      "H2_concurrent_umol_g_h": null
    },
    "qualite": {
      "features_manquantes": [
        "BET",
        "volume_pores",
        "PLD",
        "void_fraction",
        "intensite_lumiere",
        "taux_production",
        "selectivite",
        "AQE",
        "TON",
        "H2_concurrent"
      ],
      "notes": "Rapport Co/Ni = 2:1."
    }
  },
  {
    "refcode": "Zhang2021_Chin_Chem_Lett",
    "doi": "10.1016/j.clet.2021.09.035",
    "mof": {
      "nom": "Co1Ni1-MOF",
      "famille": "autre",
      "metal": "Co/Ni",
      "etat_oxydation": 2,
      "ligand": "H3IDC/4,4-bipy",
      "groupe_fonctionnel": "none",
      "sites_metalliques_ouverts": null,
      "type_structure": "pristine"
    },
    "cocatalyseur": {
      "type": "none",
      "charge_pct": null
    },
    "conditions_reaction": {
      "source_lumiere": "xenon_300W",
      "longueur_onde_nm": 420,
      "intensite_mW_cm2": null,
      "agent_sacrificiel": "TEOA",
      "solvant": "MeCN/H2O",
      "concentration_catalyseur_g_L": 0.4,
      "pression_CO2_bar": 1.0,
      "temperature_C": 25,
      "duree_irradiation_h": 4,
      "atmosphere": "CO2_pur"
    },
    "proprietes_structurales": {
      "BET_m2_g": null,
      "volume_pores_cm3_g": null,
      "PLD_angstrom": null,
      "void_fraction": null
    },
    "proprietes_electroniques": {
      "band_gap_eV": 2.18,
      "HOMO_eV_vs_NHE": 1.25,
      "LUMO_eV_vs_NHE": -0.93,
      "absorption_visible": true
    },
    "performance": {
      "produit_majoritaire": "CO",
      "taux_production_umol_g_h": null,
      "type_taux": "moyen",
      "selectivite_pct": null,
      "AQE_pct": null,
      "TON": null,
      "H2_concurrent_umol_g_h": null
    },
    "qualite": {
      "features_manquantes": [
        "BET",
        "volume_pores",
        "PLD",
        "void_fraction",
        "intensite_lumiere",
        "taux_production",
        "selectivite",
        "AQE",
        "TON",
        "H2_concurrent"
      ],
      "notes": "Rapport Co/Ni = 1:1."
    }
  },
  {
    "refcode": "Zhang2021_Chin_Chem_Lett",
    "doi": "10.1016/j.clet.2021.09.035",
    "mof": {
      "nom": "Co1Ni2-MOF",
      "famille": "autre",
      "metal": "Co/Ni",
      "etat_oxydation": 2,
      "ligand": "H3IDC/4,4-bipy",
      "groupe_fonctionnel": "none",
      "sites_metalliques_ouverts": null,
      "type_structure": "pristine"
    },
    "cocatalyseur": {
      "type": "none",
      "charge_pct": null
    },
    "conditions_reaction": {
      "source_lumiere": "xenon_300W",
      "longueur_onde_nm": 420,
      "intensite_mW_cm2": null,
      "agent_sacrificiel": "TEOA",
      "solvant": "MeCN/H2O",
      "concentration_catalyseur_g_L": 0.4,
      "pression_CO2_bar": 1.0,
      "temperature_C": 25,
      "duree_irradiation_h": 4,
      "atmosphere": "CO2_pur"
    },
    "proprietes_structurales": {
      "BET_m2_g": null,
      "volume_pores_cm3_g": null,
      "PLD_angstrom": null,
      "void_fraction": null
    },
    "proprietes_electroniques": {
      "band_gap_eV": 2.19,
      "HOMO_eV_vs_NHE": 1.11,
      "LUMO_eV_vs_NHE": -1.08,
      "absorption_visible": true
    },
    "performance": {
      "produit_majoritaire": "CO",
      "taux_production_umol_g_h": 1160,
      "type_taux": "moyen",
      "selectivite_pct": 94.6,
      "AQE_pct": null,
      "TON": null,
      "H2_concurrent_umol_g_h": null
    },
    "stabilite_photocatalytique": {
      "nombre_cycles": 3,
      "duree_totale_h": 12,
      "retention_pct": null,
      "caracterisation_post": "PXRD_intact"
    },
    "qualite": {
      "features_manquantes": [
        "BET",
        "volume_pores",
        "PLD",
        "void_fraction",
        "intensite_lumiere",
        "AQE",
        "TON",
        "H2_concurrent"
      ],
      "notes": "Rapport Co/Ni = 1:2. Performance optimale."
    }
  },
  {
    "refcode": "Zhang2021_Chin_Chem_Lett",
    "doi": "10.1016/j.clet.2021.09.035",
    "mof": {
      "nom": "Ni-MOF",
      "famille": "autre",
      "metal": "Ni",
      "etat_oxydation": 2,
      "ligand": "H3IDC/4,4-bipy",
      "groupe_fonctionnel": "none",
      "sites_metalliques_ouverts": null,
      "type_structure": "pristine"
    },
    "cocatalyseur": {
      "type": "none",
      "charge_pct": null
    },
    "conditions_reaction": {
      "source_lumiere": "xenon_300W",
      "longueur_onde_nm": 420,
      "intensite_mW_cm2": null,
      "agent_sacrificiel": "TEOA",
      "solvant": "MeCN/H2O",
      "concentration_catalyseur_g_L": 0.4,
      "pression_CO2_bar": 1.0,
      "temperature_C": 25,
      "duree_irradiation_h": 4,
      "atmosphere": "CO2_pur"
    },
    "proprietes_structurales": {
      "BET_m2_g": null,
      "volume_pores_cm3_g": null,
      "PLD_angstrom": null,
      "void_fraction": null
    },
    "proprietes_electroniques": {
      "band_gap_eV": 2.49,
      "HOMO_eV_vs_NHE": 1.51,
      "LUMO_eV_vs_NHE": -0.98,
      "absorption_visible": true
    },
    "performance": {
      "produit_majoritaire": "CO",
      "taux_production_umol_g_h": 597,
      "type_taux": "moyen",
      "selectivite_pct": 100,
      "AQE_pct": null,
      "TON": null,
      "H2_concurrent_umol_g_h": null
    },
    "qualite": {
      "features_manquantes": [
        "BET",
        "volume_pores",
        "PLD",
        "void_fraction",
        "intensite_lumiere",
        "AQE",
        "TON",
        "H2_concurrent"
      ],
      "notes": "Selectivite CO = 100%."
    }
  },
  {
    "refcode": "Boukayouht2025_Inorg_Chem",
    "doi": "10.1021/acs.inorgchem.4c04838",
    "mof": {
      "nom": "CuCo-ZIF",
      "famille": "ZIF",
      "metal": "Cu/Co",
      "etat_oxydation": 2,
      "ligand": "2-methylimidazole",
      "groupe_fonctionnel": "none",
      "sites_metalliques_ouverts": null,
      "type_structure": "pristine"
    },
    "cocatalyseur": {
      "type": "none",
      "charge_pct": null
    },
    "conditions_reaction": {
      "source_lumiere": "visible",
      "longueur_onde_nm": null,
      "intensite_mW_cm2": null,
      "agent_sacrificiel": "NaOH",
      "solvant": "H2O",
      "concentration_catalyseur_g_L": 1.0,
      "pression_CO2_bar": 1.0,
      "temperature_C": null,
      "duree_irradiation_h": 12,
      "atmosphere": "CO2_pur"
    },
    "proprietes_structurales": {
      "BET_m2_g": 1924,
      "volume_pores_cm3_g": 0.59,
      "PLD_angstrom": null,
      "void_fraction": null
    },
    "proprietes_electroniques": {
      "band_gap_eV": 2.49,
      "HOMO_eV_vs_NHE": 2.09,
      "LUMO_eV_vs_NHE": -0.4,
      "absorption_visible": true
    },
    "performance": {
      "produit_majoritaire": "CH3OH",
      "taux_production_umol_g_h": 10.75,
      "type_taux": "moyen",
      "selectivite_pct": null,
      "AQE_pct": null,
      "TON": null,
      "H2_concurrent_umol_g_h": null
    },
    "stabilite_photocatalytique": {
      "nombre_cycles": null,
      "duree_totale_h": null,
      "retention_pct": null,
      "caracterisation_post": null
    },
    "qualite": {
      "features_manquantes": [
        "PLD",
        "void_fraction",
        "intensite_lumiere",
        "longueur_onde",
        "selectivite",
        "AQE",
        "TON",
        "H2_concurrent",
        "donnees_stabilite"
      ],
