Repository: ELKARKAFIDouaa/mof-co2-photoreduction-uq

## Overview

Experimental data on photocatalytic CO₂ reduction over metal–organic frameworks (MOFs) are scattered across the literature, heterogeneous, and not available in any public dataset. This repository contains everything needed to reproduce the study:

1. **An NLP pipeline** that extracts structured experimental records from article PDFs, with a validation layer (precision, recall, F1 against a manually annotated gold set).
2. **A curated dataset** of 316 entries × 40 variables extracted from 83 publications.
3. **A benchmark** of 8 regression and 5 classification models, evaluated on both accuracy (MAE, RMSE, R²; F1, AUC) and uncertainty calibration (ECE, log-likelihood, log-loss).

File: data/nlp output/dataset.json (part 13 of 14)
[
      "notes": "Taux calcule: 129 umol/g sur 12h = 10.75 umol/g/h. Band gap determine experimentalement."
    }
  },
  {
    "refcode": "Boukayouht2025_Inorg_Chem",
    "doi": "10.1021/acs.inorgchem.4c04838",
    "mof": {
      "nom": "CuCo-ZIF@g-C3N4",
      "famille": "ZIF",
      "metal": "Cu/Co",
      "etat_oxydation": 2,
      "ligand": "2-methylimidazole",
      "groupe_fonctionnel": "none",
      "sites_metalliques_ouverts": null,
      "type_structure": "heterojunction"
    },
    "cocatalyseur": {
      "type": "g-C3N4",
      "charge_pct": null
    },
    "conditions_reaction": {
      "source_lumiere": "visible",
      "longueur_onde_nm": null,
      "intensite_mW_cm2": null,
      "agent_sacrificiel": "NaOH",
      "solvant": "H2O",
      "concentration_catalyseur_g_L": 1.5,
      "pression_CO2_bar": 1.0,
      "temperature_C": null,
      "duree_irradiation_h": 12,
      "atmosphere": "CO2_pur"
    },
    "proprietes_structurales": {
      "BET_m2_g": 666,
      "volume_pores_cm3_g": 0.15,
      "PLD_angstrom": null,
      "void_fraction": null
    },
    "proprietes_electroniques": {
      "band_gap_eV": 2.59,
      "HOMO_eV_vs_NHE": 2.19,
      "LUMO_eV_vs_NHE": -0.4,
      "absorption_visible": true
    },
    "performance": {
      "produit_majoritaire": "CH3OH",
      "taux_production_umol_g_h": 156.4,
      "type_taux": "moyen",
      "selectivite_pct": null,
      "AQE_pct": 0.139,
      "TON": null,
      "H2_concurrent_umol_g_h": null
    },
    "stabilite_photocatalytique": {
      "nombre_cycles": 4,
      "duree_totale_h": 48,
      "retention_pct": null,
      "caracterisation_post": "PXRD_intact"
    },
    "qualite": {
      "features_manquantes": [
        "PLD",
        "void_fraction",
        "intensite_lumiere",
        "longueur_onde",
        "selectivite",
        "TON",
        "H2_concurrent"
      ],
      "notes": "Taux calcule: 1876.8 umol/g sur 12h = 156.4 umol/g/h. Optimisation DOE: 600 rpm, 0.115 M NaOH, 1.5 g/L. AQE a 365 nm."
    }
  },
  {
    "refcode": "Zhu2023_ACS_Catal",
    "doi": "10.1021/acscatal.3c00101",
    "mof": {
      "nom": "Cu2O/TiO2",
      "famille": "autre",
      "metal": "Cu/Ti",
      "etat_oxydation": 2,
      "ligand": "none",
      "groupe_fonctionnel": "none",
      "sites_metalliques_ouverts": null,
      "type_structure": "composite"
    },
    "cocatalyseur": {
      "type": "none",
      "charge_pct": null
    },
    "conditions_reaction": {
      "source_lumiere": "solaire_simulé",
      "longueur_onde_nm": null,
      "intensite_mW_cm2": null,
      "agent_sacrificiel": "NH3BH3",
      "solvant": "H2O",
      "concentration_catalyseur_g_L": null,
      "pression_CO2_bar": 1.0,
      "temperature_C": null,
      "duree_irradiation_h": null,
      "atmosphere": "CO2_pur"
    },
    "proprietes_structurales": {
      "BET_m2_g": null,
      "volume_pores_cm3_g": null,
      "PLD_angstrom": null,
      "void_fraction": null
    },
    "proprietes_electroniques": {
      "band_gap_eV": null,
      "HOMO_eV_vs_NHE": null,
      "LUMO_eV_vs_NHE": null,
      "absorption_visible": true
    },
    "performance": {
      "produit_majoritaire": "HCOOH",
      "taux_production_umol_g_h": 5237.8,
      "type_taux": "moyen",
      "selectivite_pct": 99.67,
      "AQE_pct": null,
      "TON": null,
      "H2_concurrent_umol_g_h": null
    },
    "stabilite_photocatalytique": {
      "nombre_cycles": 5,
      "duree_totale_h": 25,
      "retention_pct": null,
      "caracterisation_post": "PXRD_intact"
    },
    "qualite": {
      "features_manquantes": [
        "BET",
        "volume_pores",
        "PLD",
        "band_gap",
        "HOMO",
        "LUMO",
        "intensite_lumiere",
        "longueur_onde",
        "AQE",
        "TON",
        "H2_concurrent"
      ],
      "notes": "Composite Cu2O/TiO2 avec NH3BH3 comme donneur de H* (proton-electron pair). Performance optimale avec 60 mg AB."
    }
  },
  {
    "refcode": "Wang2019_ACS_Catal",
    "doi": "10.1021/acscatal.8b04887",
    "mof": {
      "nom": "MOF-Cu",
      "famille": "autre",
      "metal": "Cu",
      "etat_oxydation": 2,
      "ligand": "TCA/dpe",
      "groupe_fonctionnel": "none",
      "sites_metalliques_ouverts": true,
      "type_structure": "pristine"
    },
    "cocatalyseur": {
      "type": "Ru(bpy)3Cl2",
      "charge_pct": null
    },
    "conditions_reaction": {
      "source_lumiere": "visible",
      "longueur_onde_nm": 420,
      "intensite_mW_cm2": null,
      "agent_sacrificiel": "TIPA",
      "solvant": "MeCN/H2O",
      "concentration_catalyseur_g_L": null,
      "pression_CO2_bar": 1.0,
      "temperature_C": 25,
      "duree_irradiation_h": 12,
      "atmosphere": "CO2_pur"
    },
    "proprietes_structurales": {
      "BET_m2_g": null,
      "volume_pores_cm3_g": null,
      "PLD_angstrom": null,
      "void_fraction": null
    },
    "proprietes_electroniques": {
      "band_gap_eV": 1.77,
      "HOMO_eV_vs_NHE": 0.69,
      "LUMO_eV_vs_NHE": -1.08,
      "absorption_visible": true
    },
    "performance": {
      "produit_majoritaire": "H2",
      "taux_production_umol_g_h": 232.0,
      "type_taux": "moyen",
      "selectivite_pct": 22.6,
      "AQE_pct": null,
      "TON": null,
      "H2_concurrent_umol_g_h": 232.0
    },
    "stabilite_photocatalytique": {
      "nombre_cycles": null,
      "duree_totale_h": null,
      "retention_pct": null,
      "caracterisation_post": null
    },
    "qualite": {
      "features_manquantes": [
        "BET",
        "volume_pores",
        "PLD",
        "intensite_lumiere",
        "AQE",
        "TON"
      ],
      "notes": "Taux CO: 68.0 umol/g/h. Photosensibilisateur [Ru(bpy)3]Cl2·6H2O."
    }
  },
  {
    "refcode": "Wang2019_ACS_Catal",
    "doi": "10.1021/acscatal.8b04887",
    "mof": {
      "nom": "MOF-Co",
      "famille": "autre",
      "metal": "Co",
      "etat_oxydation": 2,
      "ligand": "TCA/dpe",
      "groupe_fonctionnel": "none",
      "sites_metalliques_ouverts": true,
      "type_structure": "pristine"
    },
    "cocatalyseur": {
      "type": "Ru(bpy)3Cl2",
      "charge_pct": null
    },
    "conditions_reaction": {
      "source_lumiere": "visible",
      "longueur_onde_nm": 420,
      "intensite_mW_cm2": null,
      "agent_sacrificiel": "TIPA",
      "solvant": "MeCN/H2O",
      "concentration_catalyseur_g_L": null,
      "pression_CO2_bar": 1.0,
      "temperature_C": 25,
      "duree_irradiation_h": 12,
      "atmosphere": "CO2_pur"
    },
    "proprietes_structurales": {
      "BET_m2_g": null,
      "volume_pores_cm3_g": null,
      "PLD_angstrom": null,
      "void_fraction": null
    },
    "proprietes_electroniques": {
      "band_gap_eV": 2.02,
      "HOMO_eV_vs_NHE": 0.88,
      "LUMO_eV_vs_NHE": -1.14,
      "absorption_visible": true
    },
    "performance": {
      "produit_majoritaire": "mixte",
      "taux_production_umol_g_h": 1140.0,
      "type_taux": "moyen",
      "selectivite_pct": 47.4,
      "AQE_pct": null,
      "TON": null,
      "H2_concurrent_umol_g_h": 1265.0
    },
    "stabilite_photocatalytique": {
      "nombre_cycles": null,
      "duree_totale_h": null,
      "retention_pct": null,
      "caracterisation_post": null
    },
    "qualite": {
      "features_manquantes": [
        "BET",
        "volume_pores",
        "PLD",
        "intensite_lumiere",
        "AQE",
        "TON"
      ],
      "notes": "Taux CO: 1140.0 umol/g/h, H2: 1265.0 umol/g/h."
    }
  },
  {
    "refcode": "Wang2019_ACS_Catal",
    "doi": "10.1021/acscatal.8b04887",
    "mof": {
      "nom": "MOF-Ni",
      "famille": "autre",
      "metal": "Ni",
      "etat_oxydation": 2,
      "ligand": "TCA/dpe",
      "groupe_fonctionnel": "none",
      "sites_metalliques_ouverts": true,
      "type_structure": "pristine"
    },
    "cocatalyseur": {
      "type": "Ru(bpy)3Cl2",
      "charge_pct": null
    },
    "conditions_reaction": {
      "source_lumiere": "visible",
      "longueur_onde_nm": 420,
      "intensite_mW_cm2": null,
      "agent_sacrificiel": "TIPA",
      "solvant": "MeCN/H2O",
      "concentration_catalyseur_g_L": null,
      "pression_CO2_bar": 1.0,
      "temperature_C": 25,
      "duree_irradiation_h": 12,
      "atmosphere": "CO2_pur"
    },
    "proprietes_structurales": {
      "BET_m2_g": null,
      "volume_pores_cm3_g": null,
      "PLD_angstrom": null,
      "void_fraction": null
    },
    "proprietes_electroniques": {
      "band_gap_eV": 1.5,
      "HOMO_eV_vs_NHE": 0.56,
      "LUMO_eV_vs_NHE": -0.94,
      "absorption_visible": true
    },
    "performance": {
      "produit_majoritaire": "CO",
      "taux_production_umol_g_h": 371.6,
      "type_taux": "moyen",
      "selectivite_pct": 97.7,
      "AQE_pct": 0.0053,
      "TON": null,
      "H2_concurrent_umol_g_h": 8.3
    },
    "stabilite_photocatalytique": {
      "nombre_cycles": 4,
      "duree_totale_h": 28,
      "retention_pct": null,
      "caracterisation_post": "PXRD_intact"
    },
    "qualite": {
      "features_manquantes": [
        "BET",
        "volume_pores",
        "PLD",
        "intensite_lumiere",
        "TON"
      ],
      "notes": "AQE = 5.3 x 10^-3 = 0.53% a 420 nm. Selectivite CO exceptionnelle."
    }
  },
  {
    "refcode": "Wang2020_JACS",
    "doi": "10.1021/jacs.0c09599",
    "mof": {
      "nom": "UiO-66-NH2",
      "famille": "UiO",
      "metal": "Zr",
      "etat_oxydation": 4,
      "ligand": "2-aminoBDC",
      "groupe_fonctionnel": "-NH2",
      "sites_metalliques_ouverts": null,
      "type_structure": "pristine"
    },
    "cocatalyseur": {
      "type": "none",
      "charge_pct": null
    },
    "conditions_reaction": {
      "source_lumiere": "visible",
      "longueur_onde_nm": 400,
      "intensite_mW_cm2": 236,
      "agent_sacrificiel": "TEOA",
      "solvant": "H2O",
      "concentration_catalyseur_g_L": 2.0,
      "pression_CO2_bar": 1.0,
      "temperature_C": 10,
      "duree_irradiation_h": null,
      "atmosphere": "CO2_pur"
    },
    "proprietes_structurales": {
      "BET_m2_g": null,
      "volume_pores_cm3_g": null,
      "PLD_angstrom": null,
      "void_fraction": null
    },
    "proprietes_electroniques": {
      "band_gap_eV": null,
      "HOMO_eV_vs_NHE": null,
      "LUMO_eV_vs_NHE": null,
      "absorption_visible": true
    },
    "performance": {
      "produit_majoritaire": "CH3OH",
      "taux_production_umol_g_h": 0.0,
      "type_taux": "moyen",
      "selectivite_pct": null,
      "AQE_pct": null,
      "TON": null,
      "H2_concurrent_umol_g_h": null
    },
    "qualite": {
      "features_manquantes": [
        "BET",
        "volume_pores",
        "PLD",
        "band_gap",
        "HOMO",
        "LUMO",
        "AQE",
        "TON",
        "H2_concurrent"
      ],
      "notes": "Pratiquement inactif pour la production de CH3OH et CH3CH2OH. Utilise comme reference."
    }
  },
  {
    "refcode": "Wang2020_JACS",
    "doi": "10.1021/jacs.0c09599",
    "mof": {
      "nom": "Cu NPs/UiO-66-NH2",
      "famille": "UiO",
      "metal": "Zr",
      "etat_oxydation": 4,
      "ligand": "2-aminoBDC",
      "groupe_fonctionnel": "-NH2",
      "sites_metalliques_ouverts": null,
      "type_structure": "composite"
    },
    "cocatalyseur": {
      "type": "Cu",
      "charge_pct": null
    },
    "conditions_reaction": {
      "source_lumiere": "visible",
      "longueur_onde_nm": 400,
      "intensite_mW_cm2": 236,
      "agent_sacrificiel": "TEOA",
      "solvant": "H2O",
      "concentration_catalyseur_g_L": 2.0,
      "pression_CO2_bar": 1.0,
      "temperature_C": 10,
      "duree_irradiation_h": null,
      "atmosphere": "CO2_pur"
    },
    "proprietes_structurales": {
      "BET_m2_g": null,
      "volume_pores_cm3_g": null,
      "PLD_angstrom": null,
      "void_fraction": null
    },
    "proprietes_electroniques": {
      "band_gap_eV": null,
      "HOMO_eV_vs_NHE": null,
      "LUMO_eV_vs_NHE": null,
      "absorption_visible": true
    },
    "performance": {
      "produit_majoritaire": "CH3OH",
      "taux_production_umol_g_h": 0.59,
      "type_taux": "moyen",
      "selectivite_pct": null,
      "AQE_pct": null,
      "TON": null,
      "H2_concurrent_umol_g_h": null
    },
    "qualite": {
      "features_manquantes": [
        "BET",
        "volume_pores",
        "PLD",
        "band_gap",
        "HOMO",
        "LUMO",
        "selectivite",
        "AQE",
        "TON",
        "H2_concurrent"
      ],
      "notes": "Taux CH3OH: 0.59 umol/g/h, CH3CH2OH: 0.10 umol/g/h. Nanoparticules de Cu."
    }
  },
  {
    "refcode": "Wang2020_JACS",
    "doi": "10.1021/jacs.0c09599",
    "mof": {
      "nom": "Cu SAs/UiO-66-NH2",
      "famille": "UiO",
      "metal": "Zr",
      "etat_oxydation": 4,
      "ligand": "2-aminoBDC",
      "groupe_fonctionnel": "-NH2",
      "sites_metalliques_ouverts": null,
      "type_structure": "composite"
    },
    "cocatalyseur": {
      "type": "Cu_single_atom",
      "charge_pct": 0.39
    },
    "conditions_reaction": {
      "source_lumiere": "visible",
      "longueur_onde_nm": 400,
      "intensite_mW_cm2": 236,
      "agent_sacrificiel": "TEOA",
      "solvant": "H2O",
      "concentration_catalyseur_g_L": 2.0,
      "pression_CO2_bar": 1.0,
      "temperature_C": 10,
      "duree_irradiation_h": null,
      "atmosphere": "CO2_pur"
    },
    "proprietes_structurales": {
      "BET_m2_g": null,
      "volume_pores_cm3_g": null,
      "PLD_angstrom": null,
      "void_fraction": null
    },
    "proprietes_electroniques": {
      "band_gap_eV": null,
      "HOMO_eV_vs_NHE": null,
      "LUMO_eV_vs_NHE": null,
      "absorption_visible": true
    },
    "performance": {
      "produit_majoritaire": "CH3OH",
      "taux_production_umol_g_h": 5.33,
      "type_taux": "moyen",
      "selectivite_pct": null,
      "AQE_pct": null,
      "TON": null,
      "H2_concurrent_umol_g_h": null
    },
    "stabilite_photocatalytique": {
      "nombre_cycles": 4,
      "duree_totale_h": null,
      "retention_pct": null,
      "caracterisation_post": "PXRD_intact"
    },
    "qualite": {
      "features_manquantes": [
        "BET",
        "volume_pores",
        "PLD",
        "band_gap",
        "HOMO",
        "LUMO",
        "selectivite",
        "AQE",
        "TON",
        "H2_concurrent"
      ],
      "notes": "Taux CH3OH: 5.33 umol/g/h, CH3CH2OH: 4.22 umol/g/h. Atomes de Cu simples coordines a N."
    }
  },
  {
    "refcode": "Cheng2021",
    "doi": "10.1021/acscatal.0c04426",
    "mof": {
      "nom": "NM001",
      "famille": "MIL",
      "metal": "Ti",
      "etat_oxydation": 4,
      "ligand": "2-aminoBDC",
      "groupe_fonctionnel": "-NH2",
      "sites_metalliques_ouverts": null,
      "type_structure": "pristine"
    },
    "cocatalyseur": {
      "type": "none",
      "charge_pct": null
    },
    "conditions_reaction": {
      "source_lumiere": "xenon_300W",
      "longueur_onde_nm": null,
      "intensite_mW_cm2": null,
      "agent_sacrificiel": "TEOA",
      "solvant": "MeCN/H2O",
      "concentration_catalyseur_g_L": 0.526,
      "pression_CO2_bar": 1.013,
      "temperature_C": 4,
      "duree_irradiation_h": 5,
      "atmosphere": "CO2_pur"
    },
    "proprietes_structurales": {
      "BET_m2_g": 1124.16,
      "volume_pores_cm3_g": null,
      "PLD_angstrom": null,
      "void_fraction": null
    },
    "proprietes_electroniques": {
      "band_gap_eV": 2.62,
      "HOMO_eV_vs_NHE": null,
      "LUMO_eV_vs_NHE": null,
      "absorption_visible": false
    },
    "performance": {
      "produit_majoritaire": "mixte",
      "taux_production_umol_g_h": 3.62,
      "type_taux": "moyen",
      "selectivite_pct": null,
      "AQE_pct": 0.028,
      "TON": null,
      "H2_concurrent_umol_g_h": null
    },
    "stabilite_photocatalytique": {
      "nombre_cycles": null,
      "duree_totale_h": null,
      "retention_pct": null,
      "caracterisation_post": null
    },
    "qualite": {
      "features_manquantes": [
        "volume_pores",
        "PLD",
        "HOMO",
        "LUMO",
        "selectivite"
      ],
      "notes": "Taux calculé: taux electron consommation = 2*R(CO)+8*R(CH4). R(CO) et R(CH4) non fournis directement. QY total 0.028% sur 5h."
    }
  },
  {
    "refcode": "Cheng2021",
    "doi": "10.1021/acscatal.0c04426",
    "mof": {
      "nom": "NMA",
      "famille": "MIL",
      "metal": "Ti",
      "etat_oxydation": 4,
      "ligand": "2-aminoBDC",
      "groupe_fonctionnel": "-NH2",
      "sites_metalliques_ouverts": null,
      "type_structure": "pristine"
    },
    "cocatalyseur": {
      "type": "none",
      "charge_pct": null
    },
    "conditions_reaction": {
      "source_lumiere": "xenon_300W",
      "longueur_onde_nm": null,
      "intensite_mW_cm2": null,
      "agent_sacrificiel": "TEOA",
      "solvant": "MeCN/H2O",
      "concentration_catalyseur_g_L": 0.526,
      "pression_CO2_bar": 1.013,
      "temperature_C": 4,
      "duree_irradiation_h": 5,
      "atmosphere": "CO2_pur"
    },
    "proprietes_structurales": {
      "BET_m2_g": 1190.18,
      "volume_pores_cm3_g": null,
      "PLD_angstrom": null,
      "void_fraction": null
    },
    "proprietes_electroniques": {
      "band_gap_eV": 2.69,
      "HOMO_eV_vs_NHE": null,
      "LUMO_eV_vs_NHE": null,
      "absorption_visible": false
    },
    "performance": {
      "produit_majoritaire": "mixte",
      "taux_production_umol_g_h": 6.72,
      "type_taux": "moyen",
      "selectivite_pct": null,
      "AQE_pct": 0.052,
      "TON": null,
      "H2_concurrent_umol_g_h": null
    },
    "stabilite_photocatalytique": {
      "nombre_cycles": null,
      "duree_totale_h": null,
      "retention_pct": null,
      "caracterisation_post": null
    },
    "qualite": {
      "features_manquantes": [
        "volume_pores",
        "PLD",
        "HOMO",
        "LUMO",
        "selectivite"
      ],
      "notes": "Taux electron consommation. QY total 0.052% sur 5h."
    }
  },
  {
    "refcode": "Cheng2021",
    "doi": "10.1021/acscatal.0c04426",
    "mof": {
      "nom": "NMB",
      "famille": "MIL",
      "metal": "Ti",
      "etat_oxydation": 4,
      "ligand": "2-aminoBDC",
      "groupe_fonctionnel": "-NH2",
      "sites_metalliques_ouverts": null,
      "type_structure": "pristine"
    },
    "cocatalyseur": {
      "type": "none",
      "charge_pct": null
    },
    "conditions_reaction": {
      "source_lumiere": "xenon_300W",
      "longueur_onde_nm": null,
      "intensite_mW_cm2": null,
      "agent_sacrificiel": "TEOA",
      "solvant": "MeCN/H2O",
      "concentration_catalyseur_g_L": 0.526,
      "pression_CO2_bar": 1.013,
      "temperature_C": 4,
      "duree_irradiation_h": 5,
      "atmosphere": "CO2_pur"
    },
    "proprietes_structurales": {
      "BET_m2_g": 1264.42,
      "volume_pores_cm3_g": null,
      "PLD_angstrom": null,
      "void_fraction": null
    },
    "proprietes_electroniques": {
      "band_gap_eV": 2.65,
      "HOMO_eV_vs_NHE": null,
      "LUMO_eV_vs_NHE": null,
      "absorption_visible": false
    },
    "performance": {
      "produit_majoritaire": "mixte",
      "taux_production_umol_g_h": 9.31,
      "type_taux": "moyen",
      "selectivite_pct": null,
      "AQE_pct": 0.072,
      "TON": null,
      "H2_concurrent_umol_g_h": null
    },
    "stabilite_photocatalytique": {
      "nombre_cycles": null,
      "duree_totale_h": null,
      "retention_pct": null,
      "caracterisation_post": null
    },
    "qualite": {
      "features_manquantes": [
        "volume_pores",
        "PLD",
        "HOMO",
        "LUMO",
        "selectivite"
      ],
      "notes": "Taux electron consommation. QY total 0.072% sur 5h."
    }
  },
  {
    "refcode": "Cheng2021",
    "doi": "10.1021/acscatal.0c04426",
    "mof": {
      "nom": "NMC",
      "famille": "MIL",
      "metal": "Ti",
      "etat_oxydation": 4,
      "ligand": "2-aminoBDC",
      "groupe_fonctionnel": "-NH2",
      "sites_metalliques_ouverts": null,
      "type_structure": "pristine"
    },
    "cocatalyseur": {
      "type": "none",
      "charge_pct": null
    },
    "conditions_reaction": {
      "source_lumiere": "xenon_300W",
      "longueur_onde_nm": null,
      "intensite_mW_cm2": null,
      "agent_sacrificiel": "TEOA",
      "solvant": "MeCN/H2O",
      "concentration_catalyseur_g_L": 0.526,
      "pression_CO2_bar": 1.013,
      "temperature_C": 4,
      "duree_irradiation_h": 5,
      "atmosphere": "CO2_pur"
    },
    "proprietes_structurales": {
      "BET_m2_g": 1290.07,
      "volume_pores_cm3_g": null,
      "PLD_angstrom": null,
      "void_fraction": null
    },
    "proprietes_electroniques": {
      "band_gap_eV": 2.66,
      "HOMO_eV_vs_NHE": null,
      "LUMO_eV_vs_NHE": null,
      "absorption_visible": false
    },
    "performance": {
      "produit_majoritaire": "mixte",
      "taux_production_umol_g_h": 16.3,
      "type_taux": "moyen",
      "selectivite_pct": null,
      "AQE_pct": 0.126,
      "TON": null,
      "H2_concurrent_umol_g_h": null
    },
    "stabilite_photocatalytique": {
      "nombre_cycles": null,
      "duree_totale_h": null,
      "retention_pct": null,
      "caracterisation_post": null
    },
    "qualite": {
      "features_manquantes": [
        "volume_pores",
        "PLD",
        "HOMO",
        "LUMO",
        "selectivite"
      ],
      "notes": "Taux electron consommation. QY total 0.126% sur 5h."
    }
  },
  {
    "refcode": "Cheng2021",
    "doi": "10.1021/acscatal.0c04426",
    "mof": {
      "nom": "NM111",
      "famille": "MIL",
      "metal": "Ti",
      "etat_oxydation": 4,
      "ligand": "2-aminoBDC",
      "groupe_fonctionnel": "-NH2",
      "sites_metalliques_ouverts": null,
      "type_structure": "pristine"
    },
    "cocatalyseur": {
      "type": "none",
      "charge_pct": null
    },
    "conditions_reaction": {
      "source_lumiere": "xenon_300W",
      "longueur_onde_nm": null,
      "intensite_mW_cm2": null,
      "agent_sacrificiel": "TEOA",
      "solvant": "MeCN/H2O",
      "concentration_catalyseur_g_L": 0.526,
      "pression_CO2_bar": 1.013,
      "temperature_C": 4,
      "duree_irradiation_h": 5,
      "atmosphere": "CO2_pur"
    },
    "proprietes_structurales": {
      "BET_m2_g": 1312.19,
      "volume_pores_cm3_g": null,
      "PLD_angstrom": null,
      "void_fraction": null
    },
    "proprietes_electroniques": {
      "band_gap_eV": 2.75,
      "HOMO_eV_vs_NHE": null,
      "LUMO_eV_vs_NHE": null,
      "absorption_visible": false
    },
    "performance": {
      "produit_majoritaire": "mixte",
      "taux_production_umol_g_h": 24.6,
      "type_taux": "moyen",
      "selectivite_pct": null,
      "AQE_pct": 0.208,
      "TON": null,
      "H2_concurrent_umol_g_h": null
    },
    "stabilite_photocatalytique": {
      "nombre_cycles": 4,
      "duree_totale_h": null,
      "retention_pct": null,
      "caracterisation_post": "PXRD_intact"
    },
    "qualite": {
      "features_manquantes": [
        "volume_pores",
        "PLD",
        "HOMO",
        "LUMO",
        "selectivite"
      ],
      "notes": "Taux electron consommation = 24.6 µmol/g/h (calculé à partir de R_electron Table S6). QY total 0.208% sur 5h."
    }
  },
  {
    "refcode": "Yang2021",
    "doi": "10.1039/d2ta09579c",
    "mof": {
      "nom": "Co-MOL/CN(400)",
      "famille": "autre",
      "metal": "Co",
      "etat_oxydation": 2,
      "ligand": "BDC",
      "groupe_fonctionnel": "none",
      "sites_metalliques_ouverts": true,
      "type_structure": "heterojunction"
    },
    "cocatalyseur": {
      "type": "none",
      "charge_pct": null
    },
    "conditions_reaction": {
      "source_lumiere": "xenon_300W",
      "longueur_onde_nm": 420,
      "intensite_mW_cm2": 300,
      "agent_sacrificiel": "TEOA",
      "solvant": "MeCN/H2O",
      "concentration_catalyseur_g_L": null,
      "pression_CO2_bar": 1.013,
      "temperature_C": null,
      "duree_irradiation_h": null,
      "atmosphere": "CO2_pur"
    },
    "proprietes_structurales": {
      "BET_m2_g": null,
      "volume_pores_cm3_g": null,
      "PLD_angstrom": null,
      "void_fraction": null
    },
    "proprietes_electroniques": {
      "band_gap_eV": null,
      "HOMO_eV_vs_NHE": null,
      "LUMO_eV_vs_NHE": null,
      "absorption_visible": true
    },
    "performance": {
      "produit_majoritaire": "CO",
      "taux_production_umol_g_h": 539.1,
      "type_taux": "moyen",
      "selectivite_pct": null,
      "AQE_pct": null,
      "TON": null,
      "H2_concurrent_umol_g_h": null
    },
    "stabilite_photocatalytique": {
      "nombre_cycles": null,
      "duree_totale_h": null,
      "retention_pct": null,
      "caracterisation_post": "PXRD_intact"
    },
    "qualite": {
      "features_manquantes": [
        "BET",
        "band_gap",
        "PLD",
        "AQE",
        "selectivite"
      ],
      "notes": "Taux CO = 539.1 µmol/g/h (Table S2). Composite 2D/2D Co-MOL/g-C3N4."
    }
  },
  {
    "refcode": "Yang2021",
    "doi": "10.1039/d2ta09579c",
    "mof": {
      "nom": "Fe-MOL/CN(400)",
      "famille": "autre",
      "metal": "Fe",
      "etat_oxydation": null,
      "ligand": "BDC",
      "groupe_fonctionnel": "none",
      "sites_metalliques_ouverts": true,
      "type_structure": "heterojunction"
    },
    "cocatalyseur": {
      "type": "none",
      "charge_pct": null
    },
    "conditions_reaction": {
      "source_lumiere": "xenon_300W",
      "longueur_onde_nm": 420,
      "intensite_mW_cm2": 300,
      "agent_sacrificiel": "TEOA",
      "solvant": "MeCN/H2O",
      "concentration_catalyseur_g_L": null,
      "pression_CO2_bar": 1.013,
      "temperature_C": null,
      "duree_irradiation_h": null,
      "atmosphere": "CO2_pur"
    },
    "proprietes_structurales": {
      "BET_m2_g": null,
      "volume_pores_cm3_g": null,
      "PLD_angstrom": null,
      "void_fraction": null
    },
    "proprietes_electroniques": {
      "band_gap_eV": null,
      "HOMO_eV_vs_NHE": null,
      "LUMO_eV_vs_NHE": null,
      "absorption_visible": true
    },
    "performance": {
      "produit_majoritaire": "CO",
      "taux_production_umol_g_h": 3.2,
      "type_taux": "moyen",
      "selectivite_pct": null,
      "AQE_pct": null,
      "TON": null,
      "H2_concurrent_umol_g_h": null
    },
    "stabilite_photocatalytique": {
      "nombre_cycles": null,
      "duree_totale_h": null,
      "retention_pct": null,
      "caracterisation_post": null
    },
    "qualite": {
      "features_manquantes": [
        "BET",
        "band_gap",
        "PLD",
        "AQE",
        "selectivite"
      ],
      "notes": "Taux CO ~3.2 µmol/g/h (lecture Fig. S10)."
    }
  },
  {
    "refcode": "Yang2021",
    "doi": "10.1039/d2ta09579c",
    "mof": {
      "nom": "Ni-MOL/CN(400)",
      "famille": "autre",
      "metal": "Ni",
      "etat_oxydation": null,
      "ligand": "BDC",
      "groupe_fonctionnel": "none",
      "sites_metalliques_ouverts": true,
      "type_structure": "heterojunction"
    },
    "cocatalyseur": {
      "type": "none",
      "charge_pct": null
    },
    "conditions_reaction": {
      "source_lumiere": "xenon_300W",
      "longueur_onde_nm": 420,
      "intensite_mW_cm2": 300,
      "agent_sacrificiel": "TEOA",
      "solvant": "MeCN/H2O",
      "concentration_catalyseur_g_L": null,
      "pression_CO2_bar": 1.013,
      "temperature_C": null,
      "duree_irradiation_h": null,
      "atmosphere": "CO2_pur"
    },
    "proprietes_structurales": {
      "BET_m2_g": null,
      "volume_pores_cm3_g": null,
      "PLD_angstrom": null,
      "void_fraction": null
    },
    "proprietes_electroniques": {
      "band_gap_eV": null,
      "HOMO_eV_vs_NHE": null,
      "LUMO_eV_vs_NHE": null,
      "absorption_visible": true
    },
    "performance": {
      "produit_majoritaire": "CO",
      "taux_production_umol_g_h": 33.0,
      "type_taux": "moyen",
      "selectivite_pct": null,
      "AQE_pct": null,
      "TON": null,
      "H2_concurrent_umol_g_h": null
    },
    "stabilite_photocatalytique": {
      "nombre_cycles": null,
      "duree_totale_h": null,
      "retention_pct": null,
      "caracterisation_post": null
    },
    "qualite": {
      "features_manquantes": [
        "BET",
        "band_gap",
        "PLD",
        "AQE",
        "selectivite"
      ],
      "notes": "Taux CO ~33 µmol/g/h (lecture Fig. S10)."
    }
  },
  {
    "refcode": "Yang2021",
    "doi": "10.1039/d2ta09579c",
    "mof": {
      "nom": "Cu-MOL/CN(400)",
      "famille": "autre",
      "metal": "Cu",
      "etat_oxydation": null,
      "ligand": "BDC",
      "groupe_fonctionnel": "none",
      "sites_metalliques_ouverts": true,
      "type_structure": "heterojunction"
    },
    "cocatalyseur": {
      "type": "none",
      "charge_pct": null
    },
    "conditions_reaction": {
      "source_lumiere": "xenon_300W",
      "longueur_onde_nm": 420,
      "intensite_mW_cm2": 300,
      "agent_sacrificiel": "TEOA",
      "solvant": "MeCN/H2O",
      "concentration_catalyseur_g_L": null,
      "pression_CO2_bar": 1.013,
      "temperature_C": null,
      "duree_irradiation_h": null,
      "atmosphere": "CO2_pur"
    },
    "proprietes_structurales": {
      "BET_m2_g": null,
      "volume_pores_cm3_g": null,
      "PLD_angstrom": null,
      "void_fraction": null
    },
    "proprietes_electroniques": {
      "band_gap_eV": null,
      "HOMO_eV_vs_NHE": null,
      "LUMO_eV_vs_NHE": null,
      "absorption_visible": true
    },
    "performance": {
      "produit_majoritaire": "CO",
      "taux_production_umol_g_h": 41.0,
      "type_taux": "moyen",
      "selectivite_pct": null,
      "AQE_pct": null,
      "TON": null,
      "H2_concurrent_umol_g_h": null
    },
    "stabilite_photocatalytique": {
      "nombre_cycles": null,
      "duree_totale_h": null,
      "retention_pct": null,
      "caracterisation_post": null
    },
    "qualite": {
      "features_manquantes": [
        "BET",
        "band_gap",
        "PLD",
        "AQE",
        "selectivite"
      ],
      "notes": "Taux CO ~41 µmol/g/h (lecture Fig. S10)."
    }
  },
  {
    "refcode": "Yang2021",
    "doi": "10.1039/d2ta09579c",
    "mof": {
      "nom": "Co-MOL/CN(200)",
      "famille": "autre",
      "metal": "Co",
      "etat_oxydation": 2,
      "ligand": "BDC",
      "groupe_fonctionnel": "none",
      "sites_metalliques_ouverts": true,
      "type_structure": "heterojunction"
    },
    "cocatalyseur": {
      "type": "none",
      "charge_pct": null
    },
    "conditions_reaction": {
      "source_lumiere": "xenon_300W",
      "longueur_onde_nm": 420,
      "intensite_mW_cm2": 300,
      "agent_sacrificiel": "TEOA",
      "solvant": "MeCN/H2O",
      "concentration_catalyseur_g_L": null,
      "pression_CO2_bar": 1.013,
      "temperature_C": null,
      "duree_irradiation_h": null,
      "atmosphere": "CO2_pur"
    },
    "proprietes_structurales": {
      "BET_m2_g": null,
      "volume_pores_cm3_g": null,
      "PLD_angstrom": null,
      "void_fraction": null
    },
    "proprietes_electroniques": {
      "band_gap_eV": null,
      "HOMO_eV_vs_NHE": null,
      "LUMO_eV_vs_NHE": null,
      "absorption_visible": true
    },
    "performance": {
      "produit_majoritaire": "CO",
      "taux_production_umol_g_h": 320.0,
      "type_taux": "moyen",
      "selectivite_pct": null,
      "AQE_pct": null,
      "TON": null,
      "H2_concurrent_umol_g_h": null
    },
    "stabilite_photocatalytique": {
      "nombre_cycles": null,
      "duree_totale_h": null,
      "retention_pct": null,
      "caracterisation_post": null
    },
    "qualite": {
      "features_manquantes": [
        "BET",
        "band_gap",
        "PLD",
        "AQE",
        "selectivite"
      ],
      "notes": "Taux CO estimé d'après variation du loading Co (Table S1 et Fig. 2 article principal non fourni)."
    }
  },
  {
    "refcode": "Yang2021",
    "doi": "10.1039/d2ta09579c",
    "mof": {
      "nom": "Co-MOL/CN(300)",
      "famille": "autre",
      "metal": "Co",
      "etat_oxydation": 2,
      "ligand": "BDC",
      "groupe_fonctionnel": "none",
      "sites_metalliques_ouverts": true,
      "type_structure": "heterojunction"
    },
    "cocatalyseur": {
      "type": "none",
      "charge_pct": null
    },
    "conditions_reaction": {
      "source_lumiere": "xenon_300W",
      "longueur_onde_nm": 420,
      "intensite_mW_cm2": 300,
      "agent_sacrificiel": "TEOA",
      "solvant": "MeCN/H2O",
      "concentration_catalyseur_g_L": null,
      "pression_CO2_bar": 1.013,
      "temperature_C": null,
      "duree_irradiation_h": null,
      "atmosphere": "CO2_pur"
    },
    "proprietes_structurales": {
      "BET_m2_g": null,
      "volume_pores_cm3_g": null,
      "PLD_angstrom": null,
      "void_fraction": null
    },
    "proprietes_electroniques": {
      "band_gap_eV": null,
      "HOMO_eV_vs_NHE": null,
      "LUMO_eV_vs_NHE": null,
      "absorption_visible": true
    },
    "performance": {
      "produit_majoritaire": "CO",
      "taux_production_umol_g_h": 430.0,
      "type_taux": "moyen",
      "selectivite_pct": null,
      "AQE_pct": null,
      "TON": null,
      "H2_concurrent_umol_g_h": null
    },
    "stabilite_photocatalytique": {
      "nombre_cycles": null,
      "duree_totale_h": null,
      "retention_pct": null,
      "caracterisation_post": null
    },
    "qualite": {
      "features_manquantes": [
        "BET",
        "band_gap",
        "PLD",
        "AQE",
        "selectivite"
      ],
      "notes": "Taux CO estimé d'après variation du loading Co."
    }
  },
  {
    "refcode": "Yang2021",
    "doi": "10.1039/d2ta09579c",
    "mof": {
      "nom": "Co-MOL/CN(500)",
      "famille": "autre",
      "metal": "Co",
      "etat_oxydation": 2,
      "ligand": "BDC",
      "groupe_fonctionnel": "none",
      "sites_metalliques_ouverts": true,
      "type_structure": "heterojunction"
    },
    "cocatalyseur": {
      "type": "none",
      "charge_pct": null
    },
    "conditions_reaction": {
      "source_lumiere": "xenon_300W",
      "longueur_onde_nm": 420,
      "intensite_mW_cm2": 300,
      "agent_sacrificiel": "TEOA",
      "solvant": "MeCN/H2O",
      "concentration_catalyseur_g_L": null,
      "pression_CO2_bar": 1.013,
      "temperature_C": null,
      "duree_irradiation_h": null,
      "atmosphere": "CO2_pur"
    },
    "proprietes_structurales": {
      "BET_m2_g": null,
      "volume_pores_cm3_g": null,
      "PLD_angstrom": null,
      "void_fraction": null
    },
    "proprietes_electroniques": {
      "band_gap_eV": null,
      "HOMO_eV_vs_NHE": null,
      "LUMO_eV_vs_NHE": null,
      "absorption_visible": true
    },
    "performance": {
      "produit_majoritaire": "CO",
      "taux_production_umol_g_h": 200.0,
      "type_taux": "moyen",
      "selectivite_pct": null,
      "AQE_pct": null,
      "TON": null,
      "H2_concurrent_umol_g_h": null
    },
    "stabilite_photocatalytique": {
      "nombre_cycles": null,
      "duree_totale_h": null,
      "retention_pct": null,
      "caracterisation_post": null
    },
    "qualite": {
      "features_manquantes": [
        "BET",
        "band_gap",
        "PLD",
        "AQE",
        "selectivite"
      ],
      "notes": "Taux CO estimé d'après variation du loading Co."
    }
  },
  {
    "refcode": "Ming2023",
    "doi": "10.1039/d3gc01461d",
    "mof": {
      "nom": "Co2-MOF(-NH2)",
      "famille": "UiO",
      "metal": "Zr",
      "etat_oxydation": 4,
      "ligand": "L1/L2",
      "groupe_fonctionnel": "-NH2",
      "sites_metalliques_ouverts": null,
      "type_structure": "pristine"
    },
    "cocatalyseur": {
      "type": "none",
      "charge_pct": null
    },
    "conditions_reaction": {
      "source_lumiere": "visible",
      "longueur_onde_nm": null,
      "intensite_mW_cm2": null,
      "agent_sacrificiel": "BIH",
      "solvant": "MeCN/H2O",
      "concentration_catalyseur_g_L": null,
      "pression_CO2_bar": 1.013,
      "temperature_C": null,
      "duree_irradiation_h": null,
      "atmosphere": "CO2_pur"
    },
    "proprietes_structurales": {
      "BET_m2_g": null,
      "volume_pores_cm3_g": null,
      "PLD_angstrom": null,
      "void_fraction": null
    },
    "proprietes_electroniques": {
      "band_gap_eV": 1.89,
      "HOMO_eV_vs_NHE": null,
      "LUMO_eV_vs_NHE": -1.06,
      "absorption_visible": true
    },
    "performance": {
      "produit_majoritaire": "CO",
      "taux_production_umol_g_h": 37.85,
      "type_taux": "moyen",
      "selectivite_pct": null,
      "AQE_pct": null,
      "TON": null,
      "H2_concurrent_umol_g_h": null
    },
    "stabilite_photocatalytique": {
      "nombre_cycles": 4,
      "duree_totale_h": null,
      "retention_pct": null,
      "caracterisation_post": "PXRD_intact"
    },
    "qualite": {
      "features_manquantes": [
        "BET",
        "volume_pores",
        "PLD",
        "HOMO",
        "AQE",
        "selectivite"
      ],
      "notes": "Taux CO = 37.85 µmol/g/h. Ratio L1:L2 = 1:5 optimal. Performance normalisée par gramme de MOF."
    }
  },
  {
    "refcode": "Ming2023",
    "doi": "10.1039/d3gc01461d",
    "mof": {
      "nom": "Co-MOF(-NH2)",
      "famille": "UiO",
      "metal": "Zr",
      "etat_oxydation": 4,
      "ligand": "L1/L2",
      "groupe_fonctionnel": "-NH2",
      "sites_metalliques_ouverts": null,
      "type_structure": "pristine"
    },
    "cocatalyseur": {
      "type": "none",
      "charge_pct": null
    },
    "conditions_reaction": {
      "source_lumiere": "visible",
      "longueur_onde_nm": null,
      "intensite_mW_cm2": null,
      "agent_sacrificiel": "BIH",
      "solvant": "MeCN/H2O",
      "concentration_catalyseur_g_L": null,
      "pression_CO2_bar": 1.013,
      "temperature_C": null,
      "duree_irradiation_h": null,
      "atmosphere": "CO2_pur"
    },
    "proprietes_structurales": {
      "BET_m2_g": null,
      "volume_pores_cm3_g": null,
      "PLD_angstrom": null,
      "void_fraction": null
    },
    "proprietes_electroniques": {
      "band_gap_eV": 2.06,
      "HOMO_eV_vs_NHE": null,
      "LUMO_eV_vs_NHE": -0.94,
      "absorption_visible": true
    },
    "performance": {
      "produit_majoritaire": "CO",
      "taux_production_umol_g_h": 2.05,
      "type_taux": "moyen",
      "selectivite_pct": null,
      "AQE_pct": null,
      "TON": null,
      "H2_concurrent_umol_g_h": null
    },
    "stabilite_photocatalytique": {
      "nombre_cycles": null,
      "duree_totale_h": null,
      "retention_pct": null,
      "caracterisation_post": null
    },
    "qualite": {
      "features_manquantes": [
        "BET",
        "volume_pores",
        "PLD",
        "HOMO",
        "AQE",
        "selectivite"
      ],
      "notes": "Taux CO = 2.05 µmol/g/h. Mononucléaire Co."
    }
  },
  {
    "refcode": "Ming2023",
    "doi": "10.1039/d3gc01461d",
    "mof": {
      "nom": "L-MOF(-NH2)",
      "famille": "UiO",
      "metal": "Zr",
      "etat_oxydation": 4,
      "ligand": "L4/L2",
      "groupe_fonctionnel": "-NH2",
      "sites_metalliques_ouverts": null,
      "type_structure": "pristine"
    },
    "cocatalyseur": {
      "type": "none",
      "charge_pct": null
    },
    "conditions_reaction": {
      "source_lumiere": "visible",
      "longueur_onde_nm": null,
      "intensite_mW_cm2": null,
      "agent_sacrificiel": "BIH",
      "solvant": "MeCN/H2O",
      "concentration_catalyseur_g_L": null,
      "pression_CO2_bar": 1.013,
      "temperature_C": null,
      "duree_irradiation_h": null,
      "atmosphere": "CO2_pur"
    },
    "proprietes_structurales": {
      "BET_m2_g": null,
      "volume_pores_cm3_g": null,
      "PLD_angstrom": null,
      "void_fraction": null
    },
    "proprietes_electroniques": {
      "band_gap_eV": 2.1,
      "HOMO_eV_vs_NHE": null,
      "LUMO_eV_vs_NHE": -0.91,
      "absorption_visible": true
    },
    "performance": {
      "produit_majoritaire": "CO",
