Repository: ELKARKAFIDouaa/mof-co2-photoreduction-uq

## Overview

Experimental data on photocatalytic CO₂ reduction over metal–organic frameworks (MOFs) are scattered across the literature, heterogeneous, and not available in any public dataset. This repository contains everything needed to reproduce the study:

1. **An NLP pipeline** that extracts structured experimental records from article PDFs, with a validation layer (precision, recall, F1 against a manually annotated gold set).
2. **A curated dataset** of 316 entries × 40 variables extracted from 83 publications.
3. **A benchmark** of 8 regression and 5 classification models, evaluated on both accuracy (MAE, RMSE, R²; F1, AUC) and uncertainty calibration (ECE, log-likelihood, log-loss).

File: data/nlp output/dataset.json (part 14 of 14)
[
      "taux_production_umol_g_h": 0.0,
      "type_taux": "moyen",
      "selectivite_pct": null,
      "AQE_pct": null,
      "TON": null,
      "H2_concurrent_umol_g_h": null
    },
    "stabilite_photocatalytique": {
      "nombre_cycles": null,
      "duree_totale_h": null,
      "retention_pct": null,
      "caracterisation_post": null
    },
    "qualite": {
      "features_manquantes": [
        "BET",
        "volume_pores",
        "PLD",
        "HOMO",
        "AQE",
        "selectivite"
      ],
      "notes": "Pas de production de CO (ligand sans Co)."
    }
  },
  {
    "refcode": "Ming2023",
    "doi": "10.1039/d3gc01461d",
    "mof": {
      "nom": "Co2-MOF",
      "famille": "UiO",
      "metal": "Zr",
      "etat_oxydation": 4,
      "ligand": "L1/L3",
      "groupe_fonctionnel": "none",
      "sites_metalliques_ouverts": null,
      "type_structure": "pristine"
    },
    "cocatalyseur": {
      "type": "none",
      "charge_pct": null
    },
    "conditions_reaction": {
      "source_lumiere": "visible",
      "longueur_onde_nm": null,
      "intensite_mW_cm2": null,
      "agent_sacrificiel": "BIH",
      "solvant": "MeCN/H2O",
      "concentration_catalyseur_g_L": null,
      "pression_CO2_bar": 1.013,
      "temperature_C": null,
      "duree_irradiation_h": null,
      "atmosphere": "CO2_pur"
    },
    "proprietes_structurales": {
      "BET_m2_g": null,
      "volume_pores_cm3_g": null,
      "PLD_angstrom": null,
      "void_fraction": null
    },
    "proprietes_electroniques": {
      "band_gap_eV": 2.35,
      "HOMO_eV_vs_NHE": null,
      "LUMO_eV_vs_NHE": -0.92,
      "absorption_visible": false
    },
    "performance": {
      "produit_majoritaire": "CO",
      "taux_production_umol_g_h": 5.41,
      "type_taux": "moyen",
      "selectivite_pct": null,
      "AQE_pct": null,
      "TON": null,
      "H2_concurrent_umol_g_h": null
    },
    "stabilite_photocatalytique": {
      "nombre_cycles": null,
      "duree_totale_h": null,
      "retention_pct": null,
      "caracterisation_post": null
    },
    "qualite": {
      "features_manquantes": [
        "BET",
        "volume_pores",
        "PLD",
        "HOMO",
        "AQE",
        "selectivite"
      ],
      "notes": "Taux CO = 5.41 µmol/g/h. Sans groupe -NH2."
    }
  },
  {
    "refcode": "Xie2025",
    "doi": "10.1021/acs.inorgchem.4c03799",
    "mof": {
      "nom": "Eu-MOF",
      "famille": "autre",
      "metal": "Eu",
      "etat_oxydation": 3,
      "ligand": "SBTC",
      "groupe_fonctionnel": "none",
      "sites_metalliques_ouverts": true,
      "type_structure": "pristine"
    },
    "cocatalyseur": {
      "type": "Ru",
      "charge_pct": null
    },
    "conditions_reaction": {
      "source_lumiere": "xenon_300W",
      "longueur_onde_nm": 420,
      "intensite_mW_cm2": null,
      "agent_sacrificiel": "TEOA",
      "solvant": "MeCN/H2O",
      "concentration_catalyseur_g_L": 0.833,
      "pression_CO2_bar": 1.013,
      "temperature_C": 25,
      "duree_irradiation_h": null,
      "atmosphere": "CO2_pur"
    },
    "proprietes_structurales": {
      "BET_m2_g": 2.8,
      "volume_pores_cm3_g": null,
      "PLD_angstrom": null,
      "void_fraction": 0.246
    },
    "proprietes_electroniques": {
      "band_gap_eV": 2.72,
      "HOMO_eV_vs_NHE": 1.75,
      "LUMO_eV_vs_NHE": -0.97,
      "absorption_visible": false
    },
    "performance": {
      "produit_majoritaire": "CO",
      "taux_production_umol_g_h": 663.0,
      "type_taux": "moyen",
      "selectivite_pct": 94.2,
      "AQE_pct": null,
      "TON": null,
      "H2_concurrent_umol_g_h": 41.28
    },
    "stabilite_photocatalytique": {
      "nombre_cycles": 5,
      "duree_totale_h": null,
      "retention_pct": null,
      "caracterisation_post": "PXRD_intact"
    },
    "qualite": {
      "features_manquantes": [
        "volume_pores",
        "PLD",
        "AQE",
        "duree_irradiation_h"
      ],
      "notes": "Taux CO = 663.0 µmol/g/h, H2 = 41.28 µmol/g/h. Photosensibilisateur [Ru(bpy)3]Cl2·6H2O externe."
    }
  },
  {
    "refcode": "Xie2025",
    "doi": "10.1021/acs.inorgchem.4c03799",
    "mof": {
      "nom": "Dy-MOF",
      "famille": "autre",
      "metal": "Dy",
      "etat_oxydation": 3,
      "ligand": "SBTC",
      "groupe_fonctionnel": "none",
      "sites_metalliques_ouverts": true,
      "type_structure": "pristine"
    },
    "cocatalyseur": {
      "type": "Ru",
      "charge_pct": null
    },
    "conditions_reaction": {
      "source_lumiere": "xenon_300W",
      "longueur_onde_nm": 420,
      "intensite_mW_cm2": null,
      "agent_sacrificiel": "TEOA",
      "solvant": "MeCN/H2O",
      "concentration_catalyseur_g_L": 0.833,
      "pression_CO2_bar": 1.013,
      "temperature_C": 25,
      "duree_irradiation_h": null,
      "atmosphere": "CO2_pur"
    },
    "proprietes_structurales": {
      "BET_m2_g": null,
      "volume_pores_cm3_g": null,
      "PLD_angstrom": null,
      "void_fraction": null
    },
    "proprietes_electroniques": {
      "band_gap_eV": 3.1,
      "HOMO_eV_vs_NHE": null,
      "LUMO_eV_vs_NHE": null,
      "absorption_visible": false
    },
    "performance": {
      "produit_majoritaire": "CO",
      "taux_production_umol_g_h": 105.18,
      "type_taux": "moyen",
      "selectivite_pct": null,
      "AQE_pct": null,
      "TON": null,
      "H2_concurrent_umol_g_h": 199.57
    },
    "stabilite_photocatalytique": {
      "nombre_cycles": null,
      "duree_totale_h": null,
      "retention_pct": null,
      "caracterisation_post": null
    },
    "qualite": {
      "features_manquantes": [
        "BET",
        "volume_pores",
        "PLD",
        "HOMO",
        "LUMO",
        "AQE",
        "selectivite",
        "duree_irradiation_h"
      ],
      "notes": "Taux CO = 105.18 µmol/g/h (Table S2). Photosensibilisateur externe."
    }
  },
  {
    "refcode": "Xie2025",
    "doi": "10.1021/acs.inorgchem.4c03799",
    "mof": {
      "nom": "Gd-MOF",
      "famille": "autre",
      "metal": "Gd",
      "etat_oxydation": 3,
      "ligand": "SBTC",
      "groupe_fonctionnel": "none",
      "sites_metalliques_ouverts": true,
      "type_structure": "pristine"
    },
    "cocatalyseur": {
      "type": "Ru",
      "charge_pct": null
    },
    "conditions_reaction": {
      "source_lumiere": "xenon_300W",
      "longueur_onde_nm": 420,
      "intensite_mW_cm2": null,
      "agent_sacrificiel": "TEOA",
      "solvant": "MeCN/H2O",
      "concentration_catalyseur_g_L": 0.833,
      "pression_CO2_bar": 1.013,
      "temperature_C": 25,
      "duree_irradiation_h": null,
      "atmosphere": "CO2_pur"
    },
    "proprietes_structurales": {
      "BET_m2_g": null,
      "volume_pores_cm3_g": null,
      "PLD_angstrom": null,
      "void_fraction": null
    },
    "proprietes_electroniques": {
      "band_gap_eV": 3.12,
      "HOMO_eV_vs_NHE": null,
      "LUMO_eV_vs_NHE": null,
      "absorption_visible": false
    },
    "performance": {
      "produit_majoritaire": "CO",
      "taux_production_umol_g_h": 99.74,
      "type_taux": "moyen",
      "selectivite_pct": null,
      "AQE_pct": null,
      "TON": null,
      "H2_concurrent_umol_g_h": 148.55
    },
    "stabilite_photocatalytique": {
      "nombre_cycles": null,
      "duree_totale_h": null,
      "retention_pct": null,
      "caracterisation_post": null
    },
    "qualite": {
      "features_manquantes": [
        "BET",
        "volume_pores",
        "PLD",
        "HOMO",
        "LUMO",
        "AQE",
        "selectivite",
        "duree_irradiation_h"
      ],
      "notes": "Taux CO = 99.74 µmol/g/h (Table S2). Photosensibilisateur externe."
    }
  },
  {
    "refcode": "Xie2025",
    "doi": "10.1021/acs.inorgchem.4c03799",
    "mof": {
      "nom": "Tb-MOF",
      "famille": "autre",
      "metal": "Tb",
      "etat_oxydation": 3,
      "ligand": "SBTC",
      "groupe_fonctionnel": "none",
      "sites_metalliques_ouverts": true,
      "type_structure": "pristine"
    },
    "cocatalyseur": {
      "type": "Ru",
      "charge_pct": null
    },
    "conditions_reaction": {
      "source_lumiere": "xenon_300W",
      "longueur_onde_nm": 420,
      "intensite_mW_cm2": null,
      "agent_sacrificiel": "TEOA",
      "solvant": "MeCN/H2O",
      "concentration_catalyseur_g_L": 0.833,
      "pression_CO2_bar": 1.013,
      "temperature_C": 25,
      "duree_irradiation_h": null,
      "atmosphere": "CO2_pur"
    },
    "proprietes_structurales": {
      "BET_m2_g": null,
      "volume_pores_cm3_g": null,
      "PLD_angstrom": null,
      "void_fraction": null
    },
    "proprietes_electroniques": {
      "band_gap_eV": 3.03,
      "HOMO_eV_vs_NHE": null,
      "LUMO_eV_vs_NHE": null,
      "absorption_visible": false
    },
    "performance": {
      "produit_majoritaire": "CO",
      "taux_production_umol_g_h": 78.91,
      "type_taux": "moyen",
      "selectivite_pct": null,
      "AQE_pct": null,
      "TON": null,
      "H2_concurrent_umol_g_h": 171.48
    },
    "stabilite_photocatalytique": {
      "nombre_cycles": null,
      "duree_totale_h": null,
      "retention_pct": null,
      "caracterisation_post": null
    },
    "qualite": {
      "features_manquantes": [
        "BET",
        "volume_pores",
        "PLD",
        "HOMO",
        "LUMO",
        "AQE",
        "selectivite",
        "duree_irradiation_h"
      ],
      "notes": "Taux CO = 78.91 µmol/g/h (Table S2). Photosensibilisateur externe."
    }
  },
  {
    "refcode": "Xie2025",
    "doi": "10.1021/acs.inorgchem.4c03799",
    "mof": {
      "nom": "Yb-MOF",
      "famille": "autre",
      "metal": "Yb",
      "etat_oxydation": 3,
      "ligand": "SBTC",
      "groupe_fonctionnel": "none",
      "sites_metalliques_ouverts": true,
      "type_structure": "pristine"
    },
    "cocatalyseur": {
      "type": "Ru",
      "charge_pct": null
    },
    "conditions_reaction": {
      "source_lumiere": "xenon_300W",
      "longueur_onde_nm": 420,
      "intensite_mW_cm2": null,
      "agent_sacrificiel": "TEOA",
      "solvant": "MeCN/H2O",
      "concentration_catalyseur_g_L": 0.833,
      "pression_CO2_bar": 1.013,
      "temperature_C": 25,
      "duree_irradiation_h": null,
      "atmosphere": "CO2_pur"
    },
    "proprietes_structurales": {
      "BET_m2_g": null,
      "volume_pores_cm3_g": null,
      "PLD_angstrom": null,
      "void_fraction": null
    },
    "proprietes_electroniques": {
      "band_gap_eV": 2.72,
      "HOMO_eV_vs_NHE": null,
      "LUMO_eV_vs_NHE": null,
      "absorption_visible": false
    },
    "performance": {
      "produit_majoritaire": "CO",
      "taux_production_umol_g_h": 158.6,
      "type_taux": "moyen",
      "selectivite_pct": null,
      "AQE_pct": null,
      "TON": null,
      "H2_concurrent_umol_g_h": 172.18
    },
    "stabilite_photocatalytique": {
      "nombre_cycles": null,
      "duree_totale_h": null,
      "retention_pct": null,
      "caracterisation_post": null
    },
    "qualite": {
      "features_manquantes": [
        "BET",
        "volume_pores",
        "PLD",
        "HOMO",
        "LUMO",
        "AQE",
        "selectivite",
        "duree_irradiation_h"
      ],
      "notes": "Taux CO = 158.6 µmol/g/h (Table S2). Photosensibilisateur externe."
    }
  },
  {
    "refcode": "Hong2019",
    "doi": "10.1039/c9ta04842a",
    "mof": {
      "nom": "BIF-101",
      "famille": "autre",
      "metal": "Co",
      "etat_oxydation": 2,
      "ligand": "NBDC/HB(mim)3",
      "groupe_fonctionnel": "-NO2",
      "sites_metalliques_ouverts": true,
      "type_structure": "pristine"
    },
    "cocatalyseur": {
      "type": "Ru",
      "charge_pct": null
    },
    "conditions_reaction": {
      "source_lumiere": "visible",
      "longueur_onde_nm": 420,
      "intensite_mW_cm2": null,
      "agent_sacrificiel": "TEOA",
      "solvant": "MeCN/H2O",
      "concentration_catalyseur_g_L": null,
      "pression_CO2_bar": 1.013,
      "temperature_C": null,
      "duree_irradiation_h": 10,
      "atmosphere": "CO2_pur"
    },
    "proprietes_structurales": {
      "BET_m2_g": 328.1,
      "volume_pores_cm3_g": null,
      "PLD_angstrom": null,
      "void_fraction": 0.332
    },
    "proprietes_electroniques": {
      "band_gap_eV": 1.82,
      "HOMO_eV_vs_NHE": 1.23,
      "LUMO_eV_vs_NHE": -0.59,
      "absorption_visible": true
    },
    "performance": {
      "produit_majoritaire": "CO",
      "taux_production_umol_g_h": 5830.0,
      "type_taux": "moyen",
      "selectivite_pct": 84.1,
      "AQE_pct": 0.132,
      "TON": 23.7,
      "H2_concurrent_umol_g_h": 1100.0
    },
    "stabilite_photocatalytique": {
      "nombre_cycles": 3,
      "duree_totale_h": 30,
      "retention_pct": null,
      "caracterisation_post": "degradation"
    },
    "qualite": {
      "features_manquantes": [
        "volume_pores",
        "PLD",
        "concentration_catalyseur"
      ],
      "notes": "Taux CO = 5830 µmol/g/h, H2 = 1100 µmol/g/h. Dégradation du framework pendant la réaction (perte du ligand NBDC). Photosensibilisateur [Ru(bpy)3]Cl2 externe."
    }
  },
  {
    "refcode": "Dong2023_ACS_Catal",
    "doi": "10.1021/acscatal.2c04588",
    "mof": {
      "nom": "66-IS-Ni",
      "famille": "UiO",
      "metal": "Zr",
      "etat_oxydation": 4,
      "ligand": "2-aminoBDC",
      "groupe_fonctionnel": "-NH2/isatin-Schiff",
      "sites_metalliques_ouverts": null,
      "type_structure": "pristine"
    },
    "cocatalyseur": {
      "type": "Ru(bpy)3Cl2",
      "charge_pct": null
    },
    "conditions_reaction": {
      "source_lumiere": "visible",
      "longueur_onde_nm": 400,
      "intensite_mW_cm2": null,
      "agent_sacrificiel": "TEOA",
      "solvant": "MeCN/H2O",
      "concentration_catalyseur_g_L": null,
      "pression_CO2_bar": 1.0,
      "temperature_C": null,
      "duree_irradiation_h": 6,
      "atmosphere": "CO2_pur"
    },
    "proprietes_structurales": {
      "BET_m2_g": null,
      "volume_pores_cm3_g": null,
      "PLD_angstrom": null,
      "void_fraction": null
    },
    "proprietes_electroniques": {
      "band_gap_eV": null,
      "HOMO_eV_vs_NHE": null,
      "LUMO_eV_vs_NHE": null,
      "absorption_visible": true
    },
    "performance": {
      "produit_majoritaire": "CO",
      "taux_production_umol_g_h": 1350,
      "type_taux": "moyen",
      "selectivite_pct": 87,
      "AQE_pct": 0.14,
      "TON": null,
      "H2_concurrent_umol_g_h": null
    },
    "stabilite_photocatalytique": {
      "nombre_cycles": 5,
      "duree_totale_h": 30,
      "retention_pct": 57,
      "caracterisation_post": "PXRD_intact"
    },
    "qualite": {
      "features_manquantes": [
        "BET",
        "volume_pores",
        "PLD",
        "band_gap",
        "HOMO",
        "LUMO",
        "intensite_lumiere",
        "TON",
        "H2_concurrent"
      ],
      "notes": "Chargement Ni 4.2% poids. AQE a 400 nm. Perte de 43% d'activite apres 5 cycles."
    }
  },
  {
    "refcode": "Dong2023_ACS_Catal",
    "doi": "10.1021/acscatal.2c04588",
    "mof": {
      "nom": "66-IS-Co",
      "famille": "UiO",
      "metal": "Zr",
      "etat_oxydation": 4,
      "ligand": "2-aminoBDC",
      "groupe_fonctionnel": "-NH2/isatin-Schiff",
      "sites_metalliques_ouverts": null,
      "type_structure": "pristine"
    },
    "cocatalyseur": {
      "type": "Ru(bpy)3Cl2",
      "charge_pct": null
    },
    "conditions_reaction": {
      "source_lumiere": "visible",
      "longueur_onde_nm": 400,
      "intensite_mW_cm2": null,
      "agent_sacrificiel": "TEOA",
      "solvant": "MeCN/H2O",
      "concentration_catalyseur_g_L": null,
      "pression_CO2_bar": 1.0,
      "temperature_C": null,
      "duree_irradiation_h": 6,
      "atmosphere": "CO2_pur"
    },
    "proprietes_structurales": {
      "BET_m2_g": null,
      "volume_pores_cm3_g": null,
      "PLD_angstrom": null,
      "void_fraction": null
    },
    "proprietes_electroniques": {
      "band_gap_eV": null,
      "HOMO_eV_vs_NHE": null,
      "LUMO_eV_vs_NHE": null,
      "absorption_visible": true
    },
    "performance": {
      "produit_majoritaire": "mixte",
      "taux_production_umol_g_h": 500,
      "type_taux": "moyen",
      "selectivite_pct": 20,
      "AQE_pct": null,
      "TON": null,
      "H2_concurrent_umol_g_h": 2080
    },
    "qualite": {
      "features_manquantes": [
        "BET",
        "volume_pores",
        "PLD",
        "band_gap",
        "HOMO",
        "LUMO",
        "intensite_lumiere",
        "AQE",
        "TON"
      ],
      "notes": "Chargement Co 17.5% poids. Taux CO: 500 umol/g/h, H2: 2080 umol/g/h."
    }
  },
  {
    "refcode": "Dong2023_ACS_Catal",
    "doi": "10.1021/acscatal.2c04588",
    "mof": {
      "nom": "66-IS-Cu",
      "famille": "UiO",
      "metal": "Zr",
      "etat_oxydation": 4,
      "ligand": "2-aminoBDC",
      "groupe_fonctionnel": "-NH2/isatin-Schiff",
      "sites_metalliques_ouverts": null,
      "type_structure": "pristine"
    },
    "cocatalyseur": {
      "type": "Ru(bpy)3Cl2",
      "charge_pct": null
    },
    "conditions_reaction": {
      "source_lumiere": "visible",
      "longueur_onde_nm": 400,
      "intensite_mW_cm2": null,
      "agent_sacrificiel": "TEOA",
      "solvant": "MeCN/H2O",
      "concentration_catalyseur_g_L": null,
      "pression_CO2_bar": 1.0,
      "temperature_C": null,
      "duree_irradiation_h": 6,
      "atmosphere": "CO2_pur"
    },
    "proprietes_structurales": {
      "BET_m2_g": null,
      "volume_pores_cm3_g": null,
      "PLD_angstrom": null,
      "void_fraction": null
    },
    "proprietes_electroniques": {
      "band_gap_eV": null,
      "HOMO_eV_vs_NHE": null,
      "LUMO_eV_vs_NHE": null,
      "absorption_visible": true
    },
    "performance": {
      "produit_majoritaire": "H2",
      "taux_production_umol_g_h": 1010,
      "type_taux": "moyen",
      "selectivite_pct": 96,
      "AQE_pct": null,
      "TON": null,
      "H2_concurrent_umol_g_h": 1010
    },
    "qualite": {
      "features_manquantes": [
        "BET",
        "volume_pores",
        "PLD",
        "band_gap",
        "HOMO",
        "LUMO",
        "intensite_lumiere",
        "AQE",
        "TON"
      ],
      "notes": "Chargement Cu 5.1% poids. Taux CO: 42 umol/g/h, H2: 1010 umol/g/h. Selectivite H2 96%."
    }
  },
  {
    "refcode": "Wang2024_Inorg_Chem",
    "doi": "10.1021/acs.inorgchem.4c04838",
    "mof": {
      "nom": "Co2L-1.0@NH2-MIL-125-12.0",
      "famille": "MIL",
      "metal": "Ti",
      "etat_oxydation": 4,
      "ligand": "2-aminoBDC",
      "groupe_fonctionnel": "-NH2",
      "sites_metalliques_ouverts": null,
      "type_structure": "composite"
    },
    "cocatalyseur": {
      "type": "Co2L",
      "charge_pct": null
    },
    "conditions_reaction": {
      "source_lumiere": "visible",
      "longueur_onde_nm": null,
      "intensite_mW_cm2": null,
      "agent_sacrificiel": "none",
      "solvant": "MeCN/H2O",
      "concentration_catalyseur_g_L": 0.4,
      "pression_CO2_bar": 1.0,
      "temperature_C": 25,
      "duree_irradiation_h": null,
      "atmosphere": "CO2_pur"
    },
    "proprietes_structurales": {
      "BET_m2_g": null,
      "volume_pores_cm3_g": null,
      "PLD_angstrom": null,
      "void_fraction": null
    },
    "proprietes_electroniques": {
      "band_gap_eV": null,
      "HOMO_eV_vs_NHE": null,
      "LUMO_eV_vs_NHE": -0.83,
      "absorption_visible": true
    },
    "performance": {
      "produit_majoritaire": "CO",
      "taux_production_umol_g_h": 3.51,
      "type_taux": "moyen",
      "selectivite_pct": null,
      "AQE_pct": null,
      "TON": null,
      "H2_concurrent_umol_g_h": null
    },
    "stabilite_photocatalytique": {
      "nombre_cycles": null,
      "duree_totale_h": null,
      "retention_pct": null,
      "caracterisation_post": null
    },
    "qualite": {
      "features_manquantes": [
        "BET",
        "volume_pores",
        "PLD",
        "band_gap",
        "HOMO",
        "intensite_lumiere",
        "longueur_onde",
        "selectivite",
        "AQE",
        "TON",
        "H2_concurrent",
        "donnees_stabilite"
      ],
      "notes": "Sans photosensibilisateur ni sacrificiel. Eau comme donneur d'electrons. Taux calcule a partir de la Figure 2a."
    }
  },
  {
    "refcode": "Wang2024_Inorg_Chem",
    "doi": "10.1021/acs.inorgchem.4c04838",
    "mof": {
      "nom": "Co2L-1.0@NH2-MIL-125-15.0",
      "famille": "MIL",
      "metal": "Ti",
      "etat_oxydation": 4,
      "ligand": "2-aminoBDC",
      "groupe_fonctionnel": "-NH2",
      "sites_metalliques_ouverts": null,
      "type_structure": "composite"
    },
    "cocatalyseur": {
      "type": "Co2L",
      "charge_pct": null
    },
    "conditions_reaction": {
      "source_lumiere": "visible",
      "longueur_onde_nm": null,
      "intensite_mW_cm2": null,
      "agent_sacrificiel": "none",
      "solvant": "MeCN/H2O",
      "concentration_catalyseur_g_L": 0.4,
      "pression_CO2_bar": 1.0,
      "temperature_C": 25,
      "duree_irradiation_h": null,
      "atmosphere": "CO2_pur"
    },
    "proprietes_structurales": {
      "BET_m2_g": null,
      "volume_pores_cm3_g": null,
      "PLD_angstrom": null,
      "void_fraction": null
    },
    "proprietes_electroniques": {
      "band_gap_eV": null,
      "HOMO_eV_vs_NHE": null,
      "LUMO_eV_vs_NHE": -0.83,
      "absorption_visible": true
    },
    "performance": {
      "produit_majoritaire": "CO",
      "taux_production_umol_g_h": 6.18,
      "type_taux": "moyen",
      "selectivite_pct": null,
      "AQE_pct": null,
      "TON": null,
      "H2_concurrent_umol_g_h": null
    },
    "qualite": {
      "features_manquantes": [
        "BET",
        "volume_pores",
        "PLD",
        "band_gap",
        "HOMO",
        "intensite_lumiere",
        "longueur_onde",
        "selectivite",
        "AQE",
        "TON",
        "H2_concurrent",
        "donnees_stabilite"
      ],
      "notes": "Taux calcule a partir de la Figure 2a."
    }
  },
  {
    "refcode": "Wang2024_Inorg_Chem",
    "doi": "10.1021/acs.inorgchem.4c04838",
    "mof": {
      "nom": "Co2L-1.0@NH2-MIL-125-18.0",
      "famille": "MIL",
      "metal": "Ti",
      "etat_oxydation": 4,
      "ligand": "2-aminoBDC",
      "groupe_fonctionnel": "-NH2",
      "sites_metalliques_ouverts": null,
      "type_structure": "composite"
    },
    "cocatalyseur": {
      "type": "Co2L",
      "charge_pct": null
    },
    "conditions_reaction": {
      "source_lumiere": "visible",
      "longueur_onde_nm": null,
      "intensite_mW_cm2": null,
      "agent_sacrificiel": "none",
      "solvant": "MeCN/H2O",
      "concentration_catalyseur_g_L": 0.4,
      "pression_CO2_bar": 1.0,
      "temperature_C": 25,
      "duree_irradiation_h": null,
      "atmosphere": "CO2_pur"
    },
    "proprietes_structurales": {
      "BET_m2_g": null,
      "volume_pores_cm3_g": null,
      "PLD_angstrom": null,
      "void_fraction": null
    },
    "proprietes_electroniques": {
      "band_gap_eV": null,
      "HOMO_eV_vs_NHE": null,
      "LUMO_eV_vs_NHE": -0.83,
      "absorption_visible": true
    },
    "performance": {
      "produit_majoritaire": "CO",
      "taux_production_umol_g_h": 8.59,
      "type_taux": "moyen",
      "selectivite_pct": null,
      "AQE_pct": null,
      "TON": null,
      "H2_concurrent_umol_g_h": null
    },
    "qualite": {
      "features_manquantes": [
        "BET",
        "volume_pores",
        "PLD",
        "band_gap",
        "HOMO",
        "intensite_lumiere",
        "longueur_onde",
        "selectivite",
        "AQE",
        "TON",
        "H2_concurrent",
        "donnees_stabilite"
      ],
      "notes": "Taux calcule a partir de la Figure 2a."
    }
  },
  {
    "refcode": "Wang2024_Inorg_Chem",
    "doi": "10.1021/acs.inorgchem.4c04838",
    "mof": {
      "nom": "Co2L-5.0@NH2-MIL-125-12.0",
      "famille": "MIL",
      "metal": "Ti",
      "etat_oxydation": 4,
      "ligand": "2-aminoBDC",
      "groupe_fonctionnel": "-NH2",
      "sites_metalliques_ouverts": null,
      "type_structure": "composite"
    },
    "cocatalyseur": {
      "type": "Co2L",
      "charge_pct": null
    },
    "conditions_reaction": {
      "source_lumiere": "visible",
      "longueur_onde_nm": null,
      "intensite_mW_cm2": null,
      "agent_sacrificiel": "none",
      "solvant": "MeCN/H2O",
      "concentration_catalyseur_g_L": 0.4,
      "pression_CO2_bar": 1.0,
      "temperature_C": 25,
      "duree_irradiation_h": null,
      "atmosphere": "CO2_pur"
    },
    "proprietes_structurales": {
      "BET_m2_g": 1248.6,
      "volume_pores_cm3_g": null,
      "PLD_angstrom": null,
      "void_fraction": null
    },
    "proprietes_electroniques": {
      "band_gap_eV": null,
      "HOMO_eV_vs_NHE": null,
      "LUMO_eV_vs_NHE": -0.83,
      "absorption_visible": true
    },
    "performance": {
      "produit_majoritaire": "CO",
      "taux_production_umol_g_h": 29.75,
      "type_taux": "moyen",
      "selectivite_pct": null,
      "AQE_pct": null,
      "TON": null,
      "H2_concurrent_umol_g_h": null
    },
    "stabilite_photocatalytique": {
      "nombre_cycles": null,
      "duree_totale_h": null,
      "retention_pct": null,
      "caracterisation_post": "PXRD_intact"
    },
    "qualite": {
      "features_manquantes": [
        "volume_pores",
        "PLD",
        "band_gap",
        "HOMO",
        "intensite_lumiere",
        "longueur_onde",
        "selectivite",
        "AQE",
        "TON",
        "H2_concurrent"
      ],
      "notes": "Performance optimale. BET de NH2-MIL-125 pur: 1773 m2/g."
    }
  },
  {
    "refcode": "Karmakar2021_Energy_Environ_Sci",
    "doi": "10.1039/d0ee03643a",
    "mof": {
      "nom": "Zr-MBA-Ru/Re-MOF",
      "famille": "autre",
      "metal": "Zr",
      "etat_oxydation": 4,
      "ligand": "BTC/MBA",
      "groupe_fonctionnel": "Ru(bpy)2/Re(CO)3Cl",
      "sites_metalliques_ouverts": null,
      "type_structure": "pristine"
    },
    "cocatalyseur": {
      "type": "none",
      "charge_pct": null
    },
    "conditions_reaction": {
      "source_lumiere": "visible",
      "longueur_onde_nm": 400,
      "intensite_mW_cm2": null,
      "agent_sacrificiel": "none",
      "solvant": "H2O",
      "concentration_catalyseur_g_L": 0.1,
      "pression_CO2_bar": 1.0,
      "temperature_C": null,
      "duree_irradiation_h": 30,
      "atmosphere": "CO2_pur"
    },
    "proprietes_structurales": {
      "BET_m2_g": 198.4,
      "volume_pores_cm3_g": null,
      "PLD_angstrom": null,
      "void_fraction": null
    },
    "proprietes_electroniques": {
      "band_gap_eV": 2.0,
      "HOMO_eV_vs_NHE": 1.37,
      "LUMO_eV_vs_NHE": -0.63,
      "absorption_visible": true
    },
    "performance": {
      "produit_majoritaire": "CO",
      "taux_production_umol_g_h": 440,
      "type_taux": "moyen",
      "selectivite_pct": 99,
      "AQE_pct": 0.11,
      "TON": 28.01,
      "H2_concurrent_umol_g_h": null
    },
    "stabilite_photocatalytique": {
      "nombre_cycles": 5,
      "duree_totale_h": 60,
      "retention_pct": null,
      "caracterisation_post": "PXRD_intact"
    },
    "qualite": {
      "features_manquantes": [
        "volume_pores",
        "PLD",
        "intensite_lumiere"
      ],
      "notes": "Production CO: 1580 umol/g en 30h. AQE a 450 nm. Sans sacrificiel, eau comme donneur d'electrons. Rapport Zr:Ru:Re = 6:3.3:0.87."
    }
  },
  {
    "refcode": "Karmakar2021_Energy_Environ_Sci",
    "doi": "10.1039/d0ee03643a",
    "mof": {
      "nom": "Zr-MBA-Ru/Re-MOF",
      "famille": "autre",
      "metal": "Zr",
      "etat_oxydation": 4,
      "ligand": "BTC/MBA",
      "groupe_fonctionnel": "Ru(bpy)2/Re(CO)3Cl",
      "sites_metalliques_ouverts": null,
      "type_structure": "pristine"
    },
    "cocatalyseur": {
      "type": "none",
      "charge_pct": null
    },
    "conditions_reaction": {
      "source_lumiere": "visible",
      "longueur_onde_nm": 400,
      "intensite_mW_cm2": null,
      "agent_sacrificiel": "BNAH/TEOA",
      "solvant": "MeCN/H2O",
      "concentration_catalyseur_g_L": 0.1,
      "pression_CO2_bar": 1.0,
      "temperature_C": null,
      "duree_irradiation_h": 48,
      "atmosphere": "CO2_pur"
    },
    "proprietes_structurales": {
      "BET_m2_g": 198.4,
      "volume_pores_cm3_g": null,
      "PLD_angstrom": null,
      "void_fraction": null
    },
    "proprietes_electroniques": {
      "band_gap_eV": 2.0,
      "HOMO_eV_vs_NHE": 1.37,
      "LUMO_eV_vs_NHE": -0.63,
      "absorption_visible": true
    },
    "performance": {
      "produit_majoritaire": "CO",
      "taux_production_umol_g_h": 180,
      "type_taux": "moyen",
      "selectivite_pct": 69,
      "AQE_pct": 0.22,
      "TON": 57,
      "H2_concurrent_umol_g_h": 1.16
    },
    "stabilite_photocatalytique": {
      "nombre_cycles": 5,
      "duree_totale_h": 120,
      "retention_pct": null,
      "caracterisation_post": "PXRD_intact"
    },
    "qualite": {
      "features_manquantes": [
        "volume_pores",
        "PLD",
        "intensite_lumiere"
      ],
      "notes": "Production CO: 3200 umol/g, CH4: 346 umol/g, H2: 56 umol/g en 48h. AQE a 450 nm."
    }
  },
  {
    "refcode": "Parambil2023_Inorg_Chem",
    "doi": "10.1021/acs.inorgchem.3c02926",
    "mof": {
      "nom": "Zr-MBA-TET-Re-MOF",
      "famille": "autre",
      "metal": "Zr",
      "etat_oxydation": 4,
      "ligand": "BTC/MBA",
      "groupe_fonctionnel": "tetracene/Re(CO)3Cl",
      "sites_metalliques_ouverts": null,
      "type_structure": "pristine"
    },
    "cocatalyseur": {
      "type": "none",
      "charge_pct": null
    },
    "conditions_reaction": {
      "source_lumiere": "visible",
      "longueur_onde_nm": 400,
      "intensite_mW_cm2": null,
      "agent_sacrificiel": "none",
      "solvant": "H2O",
      "concentration_catalyseur_g_L": 0.2,
      "pression_CO2_bar": 1.0,
      "temperature_C": null,
      "duree_irradiation_h": 10,
      "atmosphere": "CO2_pur"
    },
    "proprietes_structurales": {
      "BET_m2_g": 304.74,
      "volume_pores_cm3_g": null,
      "PLD_angstrom": null,
      "void_fraction": null
    },
    "proprietes_electroniques": {
      "band_gap_eV": 2.09,
      "HOMO_eV_vs_NHE": 1.507,
      "LUMO_eV_vs_NHE": -0.583,
      "absorption_visible": true
    },
    "performance": {
      "produit_majoritaire": "CO",
      "taux_production_umol_g_h": 80.5,
      "type_taux": "moyen",
      "selectivite_pct": 99.9,
      "AQE_pct": 1.3,
      "TON": 1.83,
      "H2_concurrent_umol_g_h": null
    },
    "stabilite_photocatalytique": {
      "nombre_cycles": 4,
      "duree_totale_h": 32,
      "retention_pct": null,
      "caracterisation_post": "PXRD_intact"
    },
    "qualite": {
      "features_manquantes": [
        "volume_pores",
        "PLD",
        "intensite_lumiere",
        "longueur_onde_exacte"
      ],
      "notes": "Production CO: 805 umol/g en 10h. Taux calcule: 80.5 umol/g/h. Teneur Re: 9.1%."
    }
  },
  {
    "refcode": "Qin2019_JACS",
    "doi": "10.1021/jacs.8b11042",
    "mof": {
      "nom": "PCN-136",
      "famille": "PCN",
      "metal": "Zr",
      "etat_oxydation": 4,
      "ligand": "HCHC",
      "groupe_fonctionnel": "hexabenzocoronene",
      "sites_metalliques_ouverts": null,
      "type_structure": "pristine"
    },
    "cocatalyseur": {
      "type": "none",
      "charge_pct": null
    },
    "conditions_reaction": {
      "source_lumiere": "xenon_300W",
      "longueur_onde_nm": 420,
      "intensite_mW_cm2": null,
      "agent_sacrificiel": "TIPA",
      "solvant": "MeCN/H2O",
      "concentration_catalyseur_g_L": 0.4,
      "pression_CO2_bar": 1.0,
      "temperature_C": null,
      "duree_irradiation_h": 12,
      "atmosphere": "CO2_pur"
    },
    "proprietes_structurales": {
      "BET_m2_g": 1768,
      "volume_pores_cm3_g": 0.73,
      "PLD_angstrom": null,
      "void_fraction": 0.74
    },
    "proprietes_electroniques": {
      "band_gap_eV": 1.18,
      "HOMO_eV_vs_NHE": 0.43,
      "LUMO_eV_vs_NHE": -0.75,
      "absorption_visible": true
    },
    "performance": {
      "produit_majoritaire": "HCOOH",
      "taux_production_umol_g_h": 14.6,
      "type_taux": "moyen",
      "selectivite_pct": null,
      "AQE_pct": null,
      "TON": 1.12,
      "H2_concurrent_umol_g_h": null
    },
    "stabilite_photocatalytique": {
      "nombre_cycles": 4,
      "duree_totale_h": 48,
      "retention_pct": null,
      "caracterisation_post": "PXRD_intact"
    },
    "qualite": {
      "features_manquantes": [
        "PLD",
        "intensite_lumiere",
        "selectivite",
        "AQE",
        "H2_concurrent"
      ],
      "notes": "Production HCOO-: 10.52 umol en 12h (catalyseur 20 mg dans 45 mL solvant). Taux approxime."
    }
  },
  {
    "refcode": "Qin2019_JACS",
    "doi": "10.1021/jacs.8b11042",
    "mof": {
      "nom": "pbz-MOF-1",
      "famille": "PCN",
      "metal": "Zr",
      "etat_oxydation": 4,
      "ligand": "HCBB",
      "groupe_fonctionnel": "hexaphenylbenzene",
      "sites_metalliques_ouverts": null,
      "type_structure": "pristine"
    },
    "cocatalyseur": {
      "type": "none",
      "charge_pct": null
    },
    "conditions_reaction": {
      "source_lumiere": "xenon_300W",
      "longueur_onde_nm": 420,
      "intensite_mW_cm2": null,
      "agent_sacrificiel": "TIPA",
      "solvant": "MeCN/H2O",
      "concentration_catalyseur_g_L": 0.4,
      "pression_CO2_bar": 1.0,
      "temperature_C": null,
      "duree_irradiation_h": 12,
      "atmosphere": "CO2_pur"
    },
    "proprietes_structurales": {
      "BET_m2_g": null,
      "volume_pores_cm3_g": null,
      "PLD_angstrom": null,
      "void_fraction": null
    },
    "proprietes_electroniques": {
      "band_gap_eV": null,
      "HOMO_eV_vs_NHE": null,
      "LUMO_eV_vs_NHE": null,
      "absorption_visible": true
    },
    "performance": {
      "produit_majoritaire": "HCOOH",
      "taux_production_umol_g_h": 4.9,
      "type_taux": "moyen",
      "selectivite_pct": null,
      "AQE_pct": null,
      "TON": 0.4,
      "H2_concurrent_umol_g_h": null
    },
    "qualite": {
      "features_manquantes": [
        "BET",
        "volume_pores",
        "PLD",
        "band_gap",
        "HOMO",
        "LUMO",
        "intensite_lumiere",
        "selectivite",
        "AQE",
        "H2_concurrent"
      ],
      "notes": "Production HCOO-: 3.53 umol en 12h (catalyseur 20 mg). Taux approxime."
    }
  },
  {
    "refcode": "Qiu2019_JACS",
    "doi": "10.1021/jacs.9b05580",
    "mof": {
      "nom": "PCN-138",
      "famille": "PCN",
      "metal": "Zr",
      "etat_oxydation": 4,
      "ligand": "TCPP/TBTB",
      "groupe_fonctionnel": "porphyrin",
      "sites_metalliques_ouverts": null,
      "type_structure": "pristine"
    },
    "cocatalyseur": {
      "type": "none",
      "charge_pct": null
    },
    "conditions_reaction": {
      "source_lumiere": "xenon_300W",
      "longueur_onde_nm": 420,
      "intensite_mW_cm2": null,
      "agent_sacrificiel": "TIPA",
      "solvant": "H2O",
      "concentration_catalyseur_g_L": 0.2,
      "pression_CO2_bar": 1.0,
      "temperature_C": null,
      "duree_irradiation_h": 12,
      "atmosphere": "CO2_pur"
    },
    "proprietes_structurales": {
      "BET_m2_g": 1261,
      "volume_pores_cm3_g": null,
      "PLD_angstrom": null,
      "void_fraction": 0.687
    },
    "proprietes_electroniques": {
      "band_gap_eV": 1.82,
      "HOMO_eV_vs_NHE": 0.96,
      "LUMO_eV_vs_NHE": -0.86,
      "absorption_visible": true
    },
    "performance": {
      "produit_majoritaire": "HCOOH",
      "taux_production_umol_g_h": 33.7,
      "type_taux": "moyen",
      "selectivite_pct": null,
      "AQE_pct": null,
      "TON": null,
      "H2_concurrent_umol_g_h": null
    },
    "stabilite_photocatalytique": {
      "nombre_cycles": 4,
      "duree_totale_h": 48,
      "retention_pct": null,
      "caracterisation_post": "PXRD_intact"
    },
    "qualite": {
      "features_manquantes": [
        "volume_pores",
        "PLD",
        "intensite_lumiere",
        "selectivite",
        "AQE",
        "TON",
        "H2_concurrent"
      ],
      "notes": "Production HCOO-: 20.21 umol en 12h (catalyseur 10 mg dans 50 mL H2O/TIPA 4:1). Taux approxime."
    }
  }
]
